Repository: AntoinePagneux126/CS-PFE-Mechanical_Properties_Prediction

<div id="top"></div>
<div align="center">
  <a href="https://gitlab-student.centralesupelec.fr/2018barreeg/pfe-arcelor2">
  </a>

  <h3 align="center">PFE ArcelorMittal</h3>
    Analysis of a very high strength steel manufacturing line using ML and DL methods for the prediction of mechanical properties.
    <a href="https://gitlab-student.centralesupelec.fr/2018barreeg/pfe-arcelor2"><strong>Explore the docs »</strong></a>
</div>

<!-- TABLE OF CONTENTS -->
<details>
  <summary>Table of Contents</summary>
  <ol>
    <li>
      <a href="#about-the-project">About The Project</a>
      <ul>
        <li><a href="#built-with">Built With</a></li>
      </ul>
    </li>
    <li>

File: data/DP980Y700_SDG3_2021_upgrade.csv (part 2 of 3)
Coilnr;Date;Direction;Type;Th mm;Re02 Mpa;Rm Mpa;A80 x10%;C ppm;Mn ppm;Si ppm;P ppm;S ppm;Al ppm;Ti ppm;Cr ppm;Nb ppm;B ppm;Mo ppm;Linespeed (m/min);SKP elongation (%);Heating C/s 660 to 750;t_soaking_hot s;Cooling C/s;t_soaking_cold s;soaking_hot C;soaking_cold C
44037905;44287;L;I20;1,62;722;996;108;721;25420;2544;101;18;1590;234;2975;243;21;955;76,80408478;0,394014;2,341668924;68,74634357;-21,12612882;39,06042249;814,585968;488,7047521
43683398;44291;L;I20;1,42;701;978;137;749;25270;2722;85;1;1533;239;2984;233;18;905;85,05007935;0,39368;2,51308396;62,08107083;-23,06892721;35,2733357;806,761261;484,4714738
43835009;44291;L;I20;1,63;706;987;112;750;25270;2682;98;0;1506;233;2992;237;19;903;74,68514252;0,393358;2,29995879;70,69679219;-21,21454638;40,16863192;816,1680603;480,9204576
43835009;44291;L;I20;1,63;706;987;112;750;25270;2682;98;0;1506;233;2992;237;19;903;74,68514252;0,393358;2,29995879;70,69679219;-21,21454638;40,16863192;816,1680603;480,9204576
43691269;44291;L;I20;1,53;806;1036;95;785;25500;2614;136;6;1550;245;2955;230;20;940;83,53460693;0,394795;2,71051903;63,20733638;-24,08518667;35,91325931;817,0749817;474,8225159
43691580;44291;L;I20;1,78;769;1025;115;753;25740;2702;129;1;1384;265;2956;235;19;939;72,35160065;0,395479;2,134372547;72,97696185;-20,23366581;41,46418287;809,7980957;479,9332491
43691597;44291;L;I20;1,78;763;1015;110;762;25600;2658;136;7;1489;254;2952;232;18;920;69,2225647;0,395301;1,817617414;76,2757061;-19,52091183;43,33846937;806,6844788;481,180249
43835221;44291;L;I20;1,52;723;1001;113;695;25260;2685;112;0;1522;232;2992;246;22;957;83,0490799;0,394867;2,485940426;63,5768633;-23,67263065;36,12321779;812,0141907;476,5871945
43691375;44291;L;I20;1,37;797;1042;107;773;25620;2606;130;5;1538;255;2936;227;20;951;92,70777893;0,393346;2,808810552;56,95314957;-25,90401716;32,35974408;810,2653198;480,5770302
43683299;44291;L;I20;1,22;782;1023;89;715;25030;2596;105;7;1401;220;2996;238;19;957;104,046875;0,394362;2,858171584;50,74635831;-29,06467778;28,83315813;807,5562439;482,8043734
43682991;44291;L;I20;1,01;790;1031;97;729;25510;2605;110;4;1370;242;2964;237;21;933;122,9626694;0,394796;3,848345552;42,93986156;-34,70069931;24,39764861;814,1758423;481,6370768
43682984;44292;L;I20;1,01;772;1046;96;773;25620;2606;130;5;1538;255;2936;227;20;951;123,2973404;0,336339;3,911705741;42,82330814;-35,12383153;24,33142508;813,5438538;474,4992102
43683039;44292;L;I20;1,02;796;1041;97;756;25393;2588;112;1;1502;225;3017;232;18;927;126,2827225;0,393524;3,946641018;41,81094529;-36,01845759;23,75621891;814,9655457;478,1529013
43683046;44292;L;I20;1,01;790;1038;92;751;25470;2601;111;0;1563;225;3014;234;18;926;122,1961365;0,405092;3,898446226;43,20922209;-35,03364342;24,55069437;815,3745728;475,6027133
43835399;44292;L;I20;1,02;784;1035;95;770;25366;2953;114;3;1439;245;2984;237;19;950;124,6608429;0,385195;3,87232482;42,35491978;-35,27951631;24,06529533;814,2626343;480,3450985
43683015;44292;L;I20;1,01;779;1028;92;765;25350;2879;114;4;1417;244;2980;237;20;946;123,8766174;0,385229;3,982250598;42,62305598;-35,5044791;24,21764545;815,8525085;476,296392
43683022;44292;L;I20;1,01;781;1029;90;729;25510;2605;110;4;1370;242;2964;237;21;933;122,7316818;0,385251;3,871459488;43,02067666;-35,00679606;24,44356629;814,5374756;477,7018345
43683008;44292;L;I20;1,01;786;1027;92;713;25690;2620;106;7;1373;247;2959;233;20;979;124,6071396;0,395015;3,918311621;42,37317394;-35,25506731;24,07566701;814,894104;480,3976867
43683305;44292;L;I20;1,01;799;1033;79;713;24950;2612;104;7;1290;219;2981;241;21;949;122,7860184;0,394657;3,855613057;43,0016387;-35,19117514;24,43274926;814,9223633;476,0103314
43683312;44292;L;I20;1,01;838;1049;84;713;24950;2612;104;7;1290;219;2981;241;21;949;123,2766953;0,394941;3,882357153;42,83047975;-35,39455701;24,33549986;815,6320496;476,5343876
43683336;44292;L;I20;0,82;705;1027;111;773;25490;2530;117;2;1422;233;3027;238;20;933;128,5581818;0,335382;3,733280125;41,07089823;-35,93412343;23,33573763;805,6298218;477,9324013
43691115;44292;L;I20;0,82;827;1048;89;716;25486;2550;115;8;1507;237;2992;241;19;927;147,1136017;0,393884;4,90389884;35,89063105;-41,33513571;20,392404;816,4642639;483,0750258
43683329;44292;L;I20;1,01;818;1043;89;732;24844;2585;88;11;1258;218;2981;238;19;954;122,5224915;0,394734;3,952220434;43,09412857;-34,99033912;24,48530033;814,7555542;476,6505739
43835030;44292;L;I20;0,91;734;1006;117;742;25410;2752;85;1;1553;238;2994;237;18;906;134,0650787;0,395972;4,126087485;39,38385782;-37,53386948;22,37719195;812,1222839;481,9317205
43877379;44292;L;I20;0,91;744;1035;102;773;25850;2567;132;5;1412;287;3061;238;21;1017;138,9860382;0,335093;3,995916642;37,98942734;-37,69678046;21,5849019;805,4922791;484,0324816
43835375;44292;L;I20;0,91;776;1042;99;783;25400;3111;117;3;1486;250;2993;239;18;959;138,9980469;0,393661;4,332812935;37,98614526;-39,2686036;21,58303708;815,099762;481,8942172
43835368;44292;L;I20;0,91;791;1050;98;788;25420;3104;117;3;1498;250;2995;240;19;960;135,444931;0,393084;4,265214149;38,98263272;-38,6463756;22,14922314;814,6834717;476,9664495
43835078;44292;L;I20;0,91;755;1042;96;749;25780;2718;128;0;1378;266;2956;235;19;939;136,2849884;0,335783;4,3573694;38,74234471;-38,72386843;22,01269586;814,4630737;477,0718789
43835054;44292;L;I20;0,91;822;1050;83;730;25330;2637;114;0;1479;230;2992;240;21;901;137,1639709;0,392349;4,380170043;38,49407365;-38,75371044;21,87163276;815,6095276;481,6753096
43682625;44292;L;I20;1,01;765;1011;67;730;25330;2637;114;0;1479;230;2992;240;21;901;123,2422638;0,394749;3,904792863;42,84244574;-35,31743863;24,34229872;815,8535156;476,0717165
43682601;44292;L;I20;1,01;793;1041;95;759;25430;2622;112;5;1539;243;2995;249;19;922;123,082428;0,394362;3,971716711;42,89808128;-35,0625346;24,37390982;817,2099304;479,0607898
43204793;44292;L;I20;1,01;756;1032;104;755;25620;2653;115;2;1589;304;3016;247;20;900;123,1953964;0,335376;3,775506936;42,85874435;-34,58938447;24,35155929;814,7962036;483,8128677
43690855;44292;L;I20;1,01;772;1021;101;732;25180;2649;98;6;1556;261;3005;234;18;974;122,2591248;0,393799;3,809716545;43,18696057;-34,12622238;24,53804578;816,2753906;485,6954716
43682489;44292;L;I20;1,22;763;1008;101;709;25620;2564;132;6;1578;269;2969;246;20;927;99,59754944;0,395134;3,098537505;53,01335253;-28,26297945;30,12122303;816,1736145;480,5040704
43682472;44292;L;I20;1,22;790;1017;105;709;25620;2564;132;6;1578;269;2969;246;20;927;99,86453247;0,395038;3,129567867;52,87162388;-28,28098789;30,04069539;815,9455261;482,0335668
43339336;44292;L;I20;1,37;851;1064;67;752;25390;2653;138;2;1522;243;3063;246;22;967;91,06645203;0,394283;2,92125048;57,97963885;-26,11663218;32,94297662;814,3017578;474,4928775
44248590;44293;L;I20;1,01;780;1028;88;713;25690;2620;106;7;1373;247;2959;233;20;979;124,6071396;0,395015;3,918311621;42,37317394;-35,25506731;24,07566701;814,894104;480,3976867
44090128;44295;L;I20;1,53;783;1022;76;757;25750;2696;128;2;1427;259;2954;235;19;944;83,80615234;0,394211;2,146309284;63,00253445;-22,27410286;35,79689457;795,655365;481,9813996
44090128;44295;L;I20;1,53;728;1025;113;757;25750;2696;128;2;1427;259;2954;235;19;944;83,80615234;0,394211;2,146309284;63,00253445;-22,27410286;35,79689457;795,655365;481,9813996
44090166;44295;L;I20;1,02;698;1011;84;716;25486;2550;115;8;1507;237;2992;241;19;927;117,4483032;0,394694;3,435344883;44,9559496;-32,30470501;25,54315318;806,8703918;480,1846938
44090142;44295;L;I20;1,22;761;1043;92;755;25780;2618;89;12;1492;287;2991;244;20;927;105,3381805;0,392764;3,203860925;50,12427567;-29,00212102;28,47970208;807,4525146;478,8015399
44107729;44295;L;I20;1,01;731;1014;110;713;25690;2620;106;7;1373;247;2959;233;20;979;120,4074249;0,394167;3,249542579;43,85111635;-32,54240807;24,91540702;801,0812988;482,8495484
44107811;44295;L;I20;1,92;768;1061;90;773;25620;2606;130;5;1538;255;2936;227;20;951;64,72816467;0,451916;1,685249119;81,57190964;-17,7179802;46,34767593;797,5084839;475,0363486
44107781;44296;L;I20;1,16;731;974;103;679;25330;2629;107;0;1595;227;2980;237;19;949;108;0,394659;3,310788977;48,88888889;-29,96671911;27,77777778;813,115448;483,5871135
44107712;44296;L;I20;1,16;684;991;103;716;25440;2596;94;17;1633;239;2977;245;19;999;108,9321518;0,395741;3,201155243;48,47053797;-29,95207466;27,54007839;807,2842102;480,1695649
44330657;44297;L;I20;1,22;781;1039;103;755;25780;2618;89;12;1492;287;2991;244;20;927;105,3381805;0,392764;3,203860925;50,12427567;-29,00212102;28,47970208;807,4525146;478,8015399
44037554;44298;L;I20;1,52;772;1036;104;749;25780;2718;128;0;1378;266;2956;235;19;939;83,94861603;0,394585;2,475219681;62,89561698;-22,91122744;35,73614601;806,7883606;481,9257337
44235884;44303;L;I20;1,78;703;1015;114;754;25670;2534;116;0;1539;261;2953;230;20;923;72,06039429;0,395932;2,100702347;73,27187219;-19,74615465;41,63174556;805,7444763;478,4655428
44110947;44304;L;I20;1,42;803;1033;67;762;25270;2488;116;5;1524;217;2969;247;19;982;84,97934723;0,392765;2,743402798;62,13274369;-24,21890172;35,30269528;813,6109924;478,1885439
44110749;44304;L;I20;1,43;758;1042;97;762;25270;2488;116;5;1524;217;2969;247;19;982;87,52919769;0,39427;2,779911615;60,32272818;-25,01452786;34,27427737;817,5542297;480,8717132
43988639;44304;L;I20;1,37;761;1028;108;736;25240;2686;117;10;1478;223;3018;242;21;978;92,94411469;0,394974;2,688085158;56,80833066;-26,0127346;32,2774606;808,42099;478,0840756
44235846;44304;L;I20;1,37;844;1076;91;765;26020;2540;131;4;1381;307;3141;244;24;1066;95,29512024;0,394371;2,715872945;55,40682447;-26,50735114;31,48115027;808,0606384;480,6448603
44235822;44304;L;I20;1,22;755;1012;113;759;25390;2678;124;5;1620;223;2990;236;18;937;101,9559174;0,395112;3,210299159;51,78708737;-28,86482164;29,42448146;815,3855286;480,8935622
44235839;44304;L;I20;1,22;766;1017;103;734;25640;2626;129;0;1728;215;3050;242;18;931;102;0,394939;3,205644554;51,76470588;-28,57381089;29,41176471;814,2244568;482,8510077
44235792;44304;L;I20;1,22;781;1037;97;750;25670;2596;114;8;1506;253;2956;234;18;972;93,38617706;0,395346;3,128454277;56,53941693;-26,52190013;32,12466871;816,553833;478,3606112
44235785;44304;L;I20;1,22;784;1038;99;750;25670;2596;114;8;1506;253;2956;234;18;972;93;0,395071;3,004418381;56,77419355;-26,28855602;32,25806452;814,5346375;479,7219638
44235808;44304;L;I20;1,22;778;1033;108;778;25712;2596;107;13;1431;252;2958;246;18;949;93,03466034;0,394974;3,015301062;56,75304215;-26,08734347;32,24604668;813,4564514;480,3888505
44235761;44304;L;I20;1,22;769;1028;130;746;25670;2592;115;10;1500;252;2962;235;18;972;89,00102234;0,394622;3,096228193;59,32516123;-25,32451839;33,70747797;817,8232117;478,4284039
44235778;44304;L;I20;1,22;774;1031;104;774;25710;2604;108;14;1438;253;2962;248;18;959;89,00204468;0,395271;2,948383124;59,32447978;-24,79814505;33,70709078;813,2624817;481,7560771
44235815;44304;L;I20;1,22;699;1009;96;754;25670;2534;116;0;1539;261;2953;230;20;923;91,43613434;0,395161;2,656917749;57,74522335;-24,81137262;32,809786;802,7309875;479,7277673
44235655;44304;L;I20;1,62;796;1028;93;780;25713;2592;107;13;1427;252;2956;245;18;944;80,86281586;0,393308;2,359982962;65,29577215;-22,16652593;37,09987054;809,635498;484,2658455
44235631;44304;L;I20;1,22;789;1034;105;768;25340;2610;137;7;1551;236;2959;228;20;931;104,5536041;0,452878;3,264070866;50,50041119;-28,86552683;28,69341545;812,5995789;485,0972395
44235617;44304;L;I20;1,16;696;1024;111;764;25630;2558;102;15;1443;251;2955;238;18;945;113,0214996;0,394915;3,180371311;46,71677528;-29,82334979;26,54362232;801,5580444;486,5820262
44235600;44304;L;I20;1,21;749;989;109;679;25330;2629;107;0;1595;227;2980;237;19;949;100,0536423;0,395506;3,160976368;52,77169206;-28,31262798;29,98391595;816,9059143;482,8830095
44417051;44304;L;I20;1,22;792;1050;92;739;25700;2654;113;3;1645;256;2945;235;19;961;104;0,395472;3,270049084;50,76923077;-29,31990564;28,84615385;816,074646;483,3600834
44416982;44304;L;I20;1,62;769;1021;106;753;25510;2736;116;0;1695;257;2939;234;21;911;77,07988739;0,394931;2,287615681;68,50035955;-21,34463372;38,92065883;811,0386658;484,8666446
44417013;44304;L;I20;1,62;706;1023;116;742;25709;2661;113;2;1670;258;2942;235;19;951;78,16275787;0,3952;2,102270758;67,55135238;-20,97731411;38,38145022;801,3856506;484,8765392
44417006;44304;L;I20;2,02;784;1025;83;756;25940;2639;117;5;1553;252;2950;241;18;979;61,98189163;0,392714;1,938426286;85,18617069;-16,75927722;48,40123334;810,0673218;485,6700644
44235303;44304;L;I20;1,57;851;1082;81;768;26030;2535;130;3;1384;307;3120;241;23;1064;80,86813354;0,434464;2,247208248;65,29147847;-21,94875345;37,09743095;809,138031;490,9988545
44235310;44304;L;I20;1,57;701;1019;113;754;25670;2534;116;0;1539;261;2953;230;20;923;82,11432648;0,454992;2,324272432;64,30059439;-21,7234592;36,53442863;805,4295044;490,4198629
44610690;44306;L;I20;1,22;778;1039;108;739;25700;2654;113;3;1645;256;2945;235;19;961;104;0,395472;3,270049084;50,76923077;-29,31990564;28,84615385;816,074646;483,3600834
44567855;44311;L;I20;1,57;782;1018;109;754;25670;2534;116;0;1539;261;2953;230;20;923;79,90065765;0,455279;2,345337406;66,08205934;-22,26271294;37,54662462;813,4607544;485,3151912
44567848;44311;L;I20;1,57;808;1034;108;754;25670;2534;116;0;1539;261;2953;230;20;923;81,39014435;0,454206;2,33947181;64,87271945;-22,58107276;36,85949969;812,9166565;487,834258
44568139;44311;L;I20;1,78;671;974;129;734;25640;2626;129;0;1728;215;3050;242;18;931;65,00172424;0,395103;1,726001319;81,22861449;-17,86548635;46,15262187;798,4615479;475,2085555
44456540;44312;L;I20;1,22;775;1020;113;759;25449;2655;127;3;1652;220;3017;239;18;939;102,6727676;0,394868;3,460824668;51,42551546;-29,87245553;29,21904288;818,8729858;474,3001647
44456564;44312;L;I20;1,53;659;991;128;772;25400;2679;126;4;1610;225;2989;238;19;940;87,05882263;0,395059;2,199166607;60,64864927;-23,22966579;34,45945981;794,9706726;481,4744814
44456564;44312;L;I20;1,53;704;991;125;772;25400;2679;126;4;1610;225;2989;238;19;940;87,05882263;0,395059;2,199166607;60,64864927;-23,22966579;34,45945981;794,9706726;481,4744814
44610805;44316;L;I20;2,03;810;1044;107;765;26020;2540;131;4;1381;307;3141;244;24;1066;64,4080658;0,394294;1,628134661;81,97731037;-16,86574203;46,57801725;796,6867065;488,8926968
44568092;44317;L;I20;1,53;785;1043;83;754;25670;2534;116;0;1539;261;2953;230;20;923;80,67974854;0,393069;2,843397466;65,44393229;-23,10252606;37,18405244;819,9162598;478,0221647
44568108;44318;L;I20;1,53;698;1008;113;755;25787;2597;115;3;1527;257;2953;235;18;944;76,82980347;0,393704;2,477456921;68,72333081;-21,86104778;39,04734705;810,4035339;475,8268255
44773032;44318;L;I20;1,22;688;1002;129;700;25330;2491;112;16;1500;211;3005;242;18;979;105,9571609;0,394178;3,164702434;49,83145974;-29,04123037;28,3133294;807,4923096;481,3777282
44568023;44318;L;I20;1,16;785;1037;79;754;25890;2613;115;5;1566;252;2949;239;18;977;101;0,453615;3,247426767;52,27722772;-28,07671046;29,7029703;813,8719177;483,4813613
44568030;44318;L;I20;1,17;691;1036;101;756;25940;2639;117;5;1553;252;2950;241;18;979;108,3076553;0,455496;2,982713873;48,75001664;-29,42146755;27,69887309;804,5184021;485,6409554
44568009;44318;L;I20;1,17;819;1049;83;754;25890;2613;115;5;1566;252;2949;239;18;977;109,1970901;0,453367;3,409654651;48,35293681;-30,73379436;27,47325955;815,1512146;481,1324845
44817455;44319;L;I20;1,57;783;1026;112;758;25840;2598;116;2;1537;259;2952;236;19;932;83,30290222;0,424681;2,348496996;63,38314584;-21,88304304;36,01315104;803,1093445;488,1621327
44817592;44319;L;I20;1,22;791;1021;93;730;25110;2533;120;8;1458;244;3037;227;19;987;105,4983749;0,3938;3,339812384;50,04816428;-28,29789115;28,43645698;814,7614441;496,1046786
44817547;44319;L;I20;1,16;706;1007;112;729;25170;2610;120;9;1667;226;3005;240;21;955;108,1855774;0,454736;3,242052748;48,80502676;-29,72140728;27,73012884;808,2319336;482,1027276
44817608;44319;L;I20;1,37;688;997;115;727;25190;2546;119;7;1469;243;3047;230;19;984;94,19274902;0,394181;2,795479906;56,05527023;-24,5066024;31,84958536;805,9074097;495,2484461
44946696;44321;L;I20;1,53;731;1004;100;755;25787;2597;115;3;1527;257;2953;235;18;944;76,82980347;0,393704;2,477456921;68,72333081;-21,86104778;39,04734705;810,4035339;475,8268255
44946696;44321;L;I20;1,53;802;1032;95;755;25787;2597;115;3;1527;257;2953;235;18;944;76,82980347;0,393704;2,477456921;68,72333081;-21,86104778;39,04734705;810,4035339;475,8268255
44928265;44325;L;I20;1,57;695;1032;73;743;25331;2617;99;12;1547;249;3032;236;21;947;76,33446503;0,405411;2,354897018;69,1692802;-20,9305555;39,30072738;814,5343018;490,3026138
44928258;44325;L;I20;1,57;756;1001;109;752;25530;2599;101;6;1556;256;3019;236;21;906;77,61087799;0,404877;2,410488984;68,03170041;-21,24230221;38,65437523;815,6560669;492,1809773
44928241;44325;L;I20;1,57;753;1002;110;758;25660;2599;102;6;1569;262;3017;238;21;909;78,20339203;0,404928;2,293814866;67,51625298;-21,57211411;38,36150737;812,506958;488,5609513
44928272;44325;L;I20;1,57;741;1010;111;738;25210;2625;98;15;1540;245;3038;236;21;962;80,77147675;0,404665;2,080804661;65,36961082;-21,67645311;37,14182433;801,3435669;488,4198542
44928289;44325;L;I20;1,57;661;988;119;702;25210;2589;109;8;1440;201;2977;248;21;949;81,8758316;0,455021;2,115847495;64,48789462;-21,89995178;36,64084921;798,2631836;483,0499389
44928562;44325;L;I20;2,03;713;1010;69;755;25750;2694;114;0;1780;267;2934;236;21;911;60,84060669;0,394408;1,679556398;86,78414446;-16,30784215;49,30917299;805,046875;489,4446088
44929105;44325;L;I20;1,92;698;981;74;730;25090;2682;133;13;1336;227;3001;242;18;952;61,10941696;0,393525;1,651201566;86,40239529;-16,26465533;49,09227005;802,0470581;488,1627523
44929365;44325;L;I20;1,52;710;1005;113;741;25263;2653;126;18;1385;204;2982;230;19;956;80,22507477;0,393241;2,189548182;65,81483427;-21,98144147;37,3947922;805,1955261;484,6926225
44915009;44325;L;I20;1,53;679;986;97;779;25640;2520;121;9;1545;228;3001;238;18;936;86,20360565;0,394626;2,17815476;61,2503382;-22,96477631;34,80132852;795,2627563;481,0272165
44915009;44326;L;I20;1,53;704;996;122;779;25640;2520;121;9;1545;228;3001;238;18;936;86,20360565;0,394626;2,17815476;61,2503382;-22,96477631;34,80132852;795,2627563;481,0272165
45147720;44327;L;I20;1,93;697;989;129;738;25210;2625;98;15;1540;245;3038;236;21;962;61,71825027;0,393019;1,791940823;85,55005977;-16,5975582;48,60798851;808,167511;489,2217682
44929334;44332;L;I20;1,53;787;1016;104;743;25419;2658;128;16;1419;207;2980;233;19;939;77,71276093;0,403302;2,498009765;67,94250953;-22,48472565;38,6036986;814,9139404;474,3262528
44929341;44332;L;I20;1,52;712;1000;121;727;25850;2687;126;11;1517;215;2975;239;19;910;79,64826965;0,445067;2,501648352;66,29145897;-22,43065756;37,66560169;813,2219238;478,3052301
44929389;44332;L;I20;1,53;759;1034;76;702;25210;2589;109;8;1440;201;2977;248;21;949;80,47678375;0,393084;2,658651892;65,60898378;-22,43947508;37,27783169;813,5887756;480,6501178
44929518;44332;L;I20;1,37;821;1033;91;767;25700;2533;120;9;1537;227;3006;238;19;934;89,19168854;0,392858;2,858941882;59,19834109;-25,09910688;33,63542107;813,1807556;478,5811265
44928579;44333;L;I20;2,03;684;977;99;750;25400;2654;101;7;1510;250;3044;238;21;908;60,70659256;0,392433;1,730316975;86,97572664;-16,49156941;49,4180265;805,8437195;483,6795494
44929372;44333;L;I20;1,53;725;989;127;748;25690;2667;132;12;1477;214;2976;238;19;910;80,82051086;0,395313;2,353319127;65,32995082;-22,77085809;37,11929024;807,2518921;473,4324738
44929358;44333;L;I20;1,53;735;1009;118;732;25610;2575;119;19;1334;204;2974;232;21;975;82,80325317;0,394437;2,18025184;63,76561062;-22,7980942;36,23046058;798,5672302;473,8906698
44993483;44335;L;I20;1,22;720;990;107;730;25110;2533;120;8;1458;244;3037;227;19;987;107,0578613;0,391736;3,314138046;49,31912458;-28,32408374;28,02222987;806,0415344;486,9861792
44929570;44338;L;I20;1,77;705;998;92;748;25690;2667;132;12;1477;214;2976;238;19;910;78,28457642;0,455231;2,256880206;67,44623579;-21,36795881;38,32172488;806,9623718;483,5749823
45292178;44338;L;I20;1,52;745;989;124;727;25850;2687;126;11;1517;215;2975;239;19;910;90,61832428;0,456369;2,698530134;58,26636105;-25,16962236;33,10588696;810,100647;480,0524138
44417082;44338;L;I20;1,52;748;1009;127;754;25670;2534;116;0;1539;261;2953;230;20;923;90,98409271;0,45558;2,506660207;58,03212235;-24,94234079;32,97279679;801,5529175;476,6715443
45291757;44338;L;I20;1,37;796;1024;95;705;25430;2685;119;7;1405;222;3003;254;20;972;101,0028992;0,393507;3,120946263;52,27572717;-28,19357296;29,70211771;813,6121216;481,6444421
44929501;44338;L;I20;1,37;789;1030;101;764;25960;2591;123;14;1284;205;2939;241;20;935;95,24351501;0,395537;2,997439982;55,43684522;-26,84033841;31,49820751;814,1473694;478,7214223
44929471;44338;L;I20;1,37;763;1007;103;748;25690;2667;132;12;1477;214;2976;238;19;910;92,00120544;0,395331;2,86778084;57,39055238;-26,05167487;32,6082684;815,0794067;480,277329
44929532;44338;L;I20;1,37;746;1004;116;730;25090;2682;133;13;1336;227;3001;242;18;952;93,35401917;0,395247;2,735008402;56,5588932;-25,10479241;32,13573477;806,5943298;486,3198508
45292116;44338;L;I20;1,22;786;1020;74;779;25640;2520;121;9;1545;228;3001;238;18;936;104,5576324;0,394659;3,075207676;50,49846555;-29,30435792;28,69230997;813,223999;485,0658211
45292154;44338;L;I20;1,22;770;1020;101;788;25570;2618;118;14;1467;224;2980;240;19;916;101,0020294;0,394817;3,200106392;52,27617732;-29,1486442;29,70237348;815,8443909;473,8064285
45292147;44338;L;I20;1,22;792;1036;99;740;25170;2650;125;20;1366;202;2984;229;20;967;104,131691;0,395412;3,130704161;50,70502505;-29,67699576;28,80967333;813,2985535;478,1978291
44914992;44338;L;I20;1,53;749;1005;109;779;25640;2520;121;9;1545;228;3001;238;18;936;81,22813416;0,39507;2,483911485;65,00210863;-23,14062126;36,93301627;812,4037476;475,460845
44914985;44338;L;I20;1,53;743;1002;93;779;25640;2520;121;9;1545;228;3001;238;18;936;86,77249146;0,396221;2,323481919;60,8487772;-23,49860121;34,57316887;801,0726624;481,6226214
44914985;44338;L;I20;1,53;703;998;103;779;25640;2520;121;9;1545;228;3001;238;18;936;86,77249146;0,396221;2,323481919;60,8487772;-23,49860121;34,57316887;801,0726624;481,6226214
44929488;44338;L;I20;1,37;828;1039;91;763;25459;2600;121;17;1361;209;2992;237;20;971;92,07174683;0,392085;2,995250643;57,34658223;-26,30150695;32,58328536;816,5776978;476,1709944
45292178;44338;L;I20;1,52;743;990;116;727;25850;2687;126;11;1517;215;2975;239;19;910;90,61832428;0,456369;2,698530134;58,26636105;-25,16962236;33,10588696;810,100647;480,0524138
44928340;44338;L;I20;1,27;690;1009;113;758;25660;2599;102;6;1569;262;3017;238;21;909;101,7914581;0,353605;2,678052526;51,8707571;-27,43205006;29,47202108;799,7371521;482,805106
44929082;44339;L;I20;1,62;763;1008;105;748;25690;2667;132;12;1477;214;2976;238;19;910;77,28660583;0,3934;2,408224692;68,31714167;-21,20433706;38,81655777;812,0404968;486,4740608
44928982;44339;L;I20;1,37;717;997;118;763;25447;2600;121;17;1362;209;2993;237;20;972;89,40801239;0,393539;2,332454149;59,05510993;-24,0134435;33,55403973;798,6947021;482,945536
45338661;44340;L;I20;1,37;705;984;113;767;25700;2533;120;9;1537;227;3006;238;19;934;89,19168854;0,392858;2,858941882;59,19834109;-25,09910688;33,63542107;813,1807556;478,5811265
44330510;44341;L;I20;1,52;785;1025;80;768;25340;2610;137;7;1551;236;2959;228;20;931;82,1421814;0,392912;2,443214381;64,27878966;-22,88071275;36,52203958;809,9149475;481,9769418
44330510;44341;L;I20;1,51;769;1030;118;768;25340;2610;137;7;1551;236;2959;228;20;931;82,1421814;0,392912;2,443214381;64,27878966;-22,88071275;36,52203958;809,9149475;481,9769418
45441367;44341;L;I20;1,52;762;1020;114;727;25850;2687;126;11;1517;215;2975;239;19;910;90,61832428;0,456369;2,698530134;58,26636105;-25,16962236;33,10588696;810,100647;480,0524138
45441367;44341;L;I20;1,52;802;1048;103;727;25850;2687;126;11;1517;215;2975;239;19;910;90,61832428;0,456369;2,698530134;58,26636105;-25,16962236;33,10588696;810,100647;480,0524138
45441367;44341;L;I20;1,52;745;999;114;727;25850;2687;126;11;1517;215;2975;239;19;910;90,61832428;0,456369;2,698530134;58,26636105;-25,16962236;33,10588696;810,100647;480,0524138
45544190;44353;L;I20;1,22;783;1025;99;755;25150;2395;119;23;1520;258;3004;231;19;973;105,5215988;0,393715;3,353891935;50,03714935;-28,88615557;28,4301985;813,8581238;490,1562619
45454684;44353;L;I20;1,22;801;1042;83;739;25520;2617;123;22;1338;236;3001;231;22;971;108;0,395306;3,123596217;48,88888889;-29,72479389;27,77777778;810,0914917;487,5631964
45454424;44353;L;I20;1,01;776;1026;112;744;25610;2604;144;8;1614;272;2985;228;18;943;128,0875397;0,392736;3,993247384;41,22180825;-35,42260873;23,42148196;813,8999939;485,4202158
45454431;44353;L;I20;1,01;692;1021;110;782;25630;2654;139;11;1538;267;2979;233;19;939;128,0598145;0,395324;3,518814495;41,23073286;-34,50137297;23,42655276;801,8187256;482,809471
45543434;44353;L;I20;1,63;764;1006;79;745;25680;2649;120;14;1502;246;2946;228;21;957;75,66329956;0,392872;2,273527284;69,78284096;-21,09970301;39,64934146;815,1984863;484,6355695
45543700;44353;L;I20;1,62;787;1027;105;754;25630;2616;120;15;1503;244;2942;227;19;957;76,93038177;0,394826;2,372507653;68,63348235;-21,52981948;38,99629679;814,8193359;483,9157314
45543724;44353;L;I20;1,62;802;1045;79;755;25150;2395;119;23;1520;258;3004;231;19;973;77,18408203;0,394538;2,393377292;68,4078875;-21,63941428;38,86811789;815,1326904;483,5810211
45543717;44353;L;I20;1,62;781;1024;91;789;26120;2510;120;15;1504;256;2954;227;19;942;74,36991119;0,395079;2,351253482;70,99645428;-20,76002944;40,33889448;815,4893799;484,0856479
45544299;44353;L;I20;1,52;679;973;94;747;24850;2713;113;8;1605;274;2898;243;22;964;81,37580109;0,45355;2,396819899;64,88415388;-22,82196575;36,86599652;804,2298889;470,2315114
45544534;44354;L;I20;1,37;694;1002;125;754;25630;2616;120;15;1503;244;2942;227;19;957;96,50265503;0,395359;2,637391637;54,71352056;-26,14006954;31,08722759;803,3305664;483,3517794
45544558;44354;L;I20;1,37;776;1056;82;783;25964;2491;119;16;1506;256;2962;227;19;946;94,75256348;0,394612;2,976658524;55,72408604;-27,2088169;31,66141252;815,628418;476,0480338
45543663;44354;L;I20;1,21;686;997;120;739;25338;2491;120;21;1437;249;2998;231;20;972;103,8123093;0,396095;3,044931796;50,8610206;-28,93936476;28,89830716;807,9105835;477,9058932
45544404;44355;L;I20;1,78;763;1002;111;782;25630;2654;139;11;1538;267;2979;233;19;939;71,00531006;0,394973;2,365182528;74,36063578;-20,54003459;42,25036124;820,7210083;476,3114264
45544381;44355;L;I20;1,78;743;1009;96;751;25590;2589;144;8;1601;275;2980;228;18;947;68,59482574;0,394819;2,255020247;76,97373589;-20,17344361;43,73507721;821,8093872;474,6040754
45544541;44355;L;I20;1,37;823;1040;83;754;25630;2616;120;15;1503;244;2942;227;19;957;92,60093689;0,394;3,04005209;57,01886155;-26,78596616;32,39708043;817,4297791;473,3099647
45543755;44356;L;I20;1,62;723;1001;106;737;24850;2702;114;8;1552;268;2909;242;21;962;73,81985474;0,39339;2,364815787;71,52547264;-21,04928548;40,63947309;815,0863647;478,5870784
45543441;44356;L;I20;1,63;690;1014;100;749;25680;2656;132;17;1550;271;3016;240;22;976;74,79943848;0,334642;2,081175762;70,5887652;-20,36346824;40,10725296;801,8327942;477,9847804
45887561;44360;L;I20;1,62;694;970;133;741;25170;2341;117;22;1566;264;3006;231;18;974;73,03645325;0,395083;1,926864156;72,29266709;-19,27924518;41,07537903;797,6878967;485,0864299
45988811;44361;L;I20;1,78;771;1011;104;751;25590;2589;144;8;1601;275;2980;228;18;947;68,59482574;0,394819;2,255020247;76,97373589;-20,17344361;43,73507721;821,8093872;474,6040754
44928586;44372;L;I20;2,03;722;996;109;720;25190;2625;116;8;1568;218;3006;243;20;951;59,18390656;0,392031;1,742357535;89,21344175;-16,34053053;50,68945554;809,3101807;484,5386134
45543687;44372;L;I20;1,62;770;993;108;752;25530;2599;101;6;1556;256;3019;236;21;906;75,46649933;0,394636;2,50706403;69,96481945;-21,7424932;39,75273832;818,9804688;479,0809678
45543748;44372;L;I20;1,62;809;1024;91;737;24850;2702;114;8;1552;268;2909;242;21;962;75,46649933;0,394636;2,50706403;69,96481945;-21,7424932;39,75273832;818,9804688;479,0809678
45544527;44373;L;I20;1,37;705;1018;108;744;25610;2604;144;8;1614;272;2985;228;18;943;92,18379211;0,393579;2,984081112;57,27688001;-25,10287078;32,54368183;807,8111267;482,7261394
45453898;44373;L;I20;2,03;753;1000;119;750;25400;2654;101;7;1510;250;3044;238;21;908;60,73739624;0,391501;1,758824683;86,93161589;-16,51628793;49,39296357;806,2523193;486,0585993
45543779;44373;L;I20;1,93;665;986;127;750;25400;2654;101;7;1510;250;3044;238;21;908;65,72858429;0,395501;1,872674529;80,33034725;-17,73303938;45,64224275;803,8832703;484,2435602
44929587;44374;L;I20;1,77;744;1016;104;752;25170;2656;121;8;1436;227;3004;247;20;973;69,22910309;0,395062;2,334132673;76,26850218;-19,71977988;43,33437624;816,344635;480,2467089
45544398;44374;L;I20;1,77;692;1004;94;744;25610;2604;144;8;1614;272;2985;228;18;943;69,18262482;0,394592;2,230613987;76,31974089;-19,81206658;43,36348914;814,5011902;476,6779772
45544374;44374;L;I20;1,78;770;1047;74;774;25654;2657;136;12;1543;268;2988;235;19;948;68,55000305;0,394301;2,403567285;77,02406659;-20,05669813;43,7636742;821,6699524;477,531746
45544305;44374;L;I20;1,53;801;1040;98;742;25620;2574;123;20;1375;243;2981;231;22;973;79,83130646;0,393569;2,867897735;66,13946626;-22,94993795;37,57924219;815,1618042;475,9287018
45544329;44374;L;I20;1,53;804;1043;91;739;25520;2617;123;22;1338;236;3001;231;22;971;82,09957886;0,394965;2,738812025;64,31214476;-23,27669525;36,54099134;814,916626;480,031888
45544312;44374;L;I20;1,53;742;991;98;755;25150;2395;119;23;1520;258;3004;231;19;973;82,03718567;0,395227;2,612876671;64,36105721;-23,06478741;36,5687825;813,2852783;482,192032
45454677;44374;L;I20;1,22;698;989;129;741;25170;2341;117;22;1566;264;3006;231;18;974;104,1350479;0,395691;3,097227751;50,70339051;-27,12498121;28,80874461;802,6702881;491,9877765
45454691;44374;L;I20;1,22;684;1002;124;723;25020;2587;106;12;1591;222;2970;240;21;964;108,0604324;0,393704;2,839530491;48,86154794;-28,10245845;27,76224315;797,1303101;490,5771858
46343491;44376;L;I20;1,22;675;1004;107;734;25540;2615;122;21;1344;236;2997;232;22;971;100,9050751;0,393565;2,801392507;52,32640674;-26,77613631;29,73091292;797,7167969;483,9288829
46340733;44376;L;I20;1,52;751;1005;124;755;25150;2395;119;23;1520;258;3004;231;19;973;82,93121338;0,394837;2,533706802;63,66722233;-23,53951055;36,17455814;811,1689758;478,8339149
45551978;44387;L;I20;1,62;718;978;121;741;25170;2341;117;22;1566;264;3006;231;18;974;75,34841156;0,39584;2,322493338;70,07446993;-20,841555;39,81503973;812,0700378;484,7200691
45551985;44387;L;I20;1,62;734;983;99;737;24850;2702;114;8;1552;268;2909;242;21;962;79,49958801;0,394926;2,161394863;66,41543852;-21,06081113;37,73604461;801,5472717;489,0577517
45552320;44387;L;I20;1,92;731;971;112;712;25330;2528;117;6;1525;198;3000;240;19;933;63,72933197;0,395108;1,726480945;82,85038987;-17,72383727;47,07408515;806,7889099;483,1356486
45710245;44387;L;I20;1,93;725;1028;105;783;25964;2491;119;16;1506;256;2962;227;19;946;58,42481995;0,393614;1,628796922;90,37255065;-16,24868881;51,34804014;808,7001648;485,0792451
45552245;44387;L;I20;1,22;714;1033;93;751;25590;2589;144;8;1601;275;2980;228;18;947;104,577713;0,394842;3,008249815;50,48876905;-29,13410843;28,6868006;810,4208069;483,9041563
45552252;44387;L;I20;1,22;721;1020;106;752;25120;2497;106;23;1528;211;2910;239;19;928;98,93438721;0,395305;3,101799282;53,36870373;-27,67265957;30,32312712;812,6265259;480,4871126
46500636;44388;L;I20;1,22;719;1008;74;775;25290;2515;118;0;1783;225;2964;238;18;910;104,4920654;0,395979;3,417122822;50,53015249;-30,13344924;28,71031391;816,1990051;477,2373864
45710351;44388;L;I20;1,22;699;981;112;723;24990;2583;107;12;1580;221;2973;239;21;964;101,7843018;0,395781;3,168875909;51,8744041;-27,22810739;29,47409324;810,2453003;493,3847158
45552511;44389;L;I20;1,77;668;996;115;751;25590;2589;144;8;1601;275;2980;228;18;947;70,60171509;0,393726;2,049197657;74,78571864;-18,99738216;42,49188559;804,7553406;486,0567258
45552511;44389;L;I20;1,78;714;1023;116;751;25590;2589;144;8;1601;275;2980;228;18;947;70,60171509;0,393726;2,049197657;74,78571864;-18,99738216;42,49188559;804,7553406;486,0567258
46653822;44393;L;I20;1,01;796;1039;97;758;25124;2941;116;13;1360;241;3060;240;20;968;120,7127457;0,3937;3,798754595;43,740203;-33,50731626;24,85238807;811,7492065;482,5649983
46654311;44393;L;I20;1,22;726;1015;105;723;25273;2577;108;11;1480;240;2948;237;20;975;101,6123123;0,395308;3,192047702;51,96220694;-27,6886556;29,52398121;813,4195557;490,5177213
46654298;44393;L;I20;1,22;796;1043;77;755;25397;2491;118;11;1518;257;3011;241;21;990;106,8880234;0,394528;3,290241077;49,39748938;-28,09525481;28,06675533;811,2532349;499,7936973
46654304;44394;L;I20;1,22;788;1009;92;712;25020;2505;111;9;1663;236;2956;235;20;1013;103,189621;0,395689;3,465338915;51,16793676;-28,18010808;29,07269134;819,4876709;495,2620695
46654274;44394;L;I20;1,37;788;1027;96;746;25520;2526;118;4;1718;247;2983;240;19;992;91,82894897;0,394956;2,911146826;57,49820791;-25,09545771;32,66943631;814,9927063;491,5936785
46654281;44394;L;I20;1,37;723;995;109;718;25270;2566;104;15;1500;248;2935;237;19;967;91,70012665;0,395115;2,895210409;57,57898264;-25,09561112;32,71533104;815,4697571;492,3767597
46654038;44394;L;I20;1,22;731;1039;96;760;25470;2542;116;4;1629;249;2997;242;20;996;105,6049652;0,393975;3,240419377;49,99764916;-29,37567949;28,4077552;812,2008667;482,3646685
46653617;44394;L;I20;1,01;724;1010;98;722;25210;2568;114;4;1521;216;2995;235;19;972;122,9949265;0,39467;3,642733495;42,9286;-33,71186507;24,39125;808,385498;484,4503569
46653532;44394;L;I20;1,57;663;971;125;730;25059;2588;106;7;1460;213;2989;235;18;972;79,26311493;0,45458;2,447548797;66,61358193;-22,21206447;37,84862609;816,4543457;484,6528863
46653518;44394;L;I20;1,57;769;1003;104;752;25420;2552;123;9;1666;246;2989;239;19;995;67,52296448;0,454148;2,216051857;78,19561894;-18,95882002;44,42932894;817,7979736;483,3858342
46653525;44394;L;I20;1,57;684;990;98;707;25310;2591;116;8;1489;218;2983;239;22;991;73,9741745;0,453567;2,065710325;71,37626118;-20,06927142;40,55469385;804,492981;484,3432776
46653549;44394;L;I20;1,57;759;977;63;735;25200;2542;113;4;1519;218;2986;235;18;973;65,87348938;0,454819;2,156327732;80,15364071;-18,55182605;45,54184131;814,3297424;479,952828
46653662;44394;L;I20;1,34;709;1042;94;751;25590;2589;144;8;1601;275;2980;228;18;947;91,48761749;0,373563;2,923037514;57,71272818;-25,52140696;32,79132283;813,2088318;481,7367969
46653785;44395;L;I20;1,62;723;1014;104;752;25420;2552;123;9;1666;246;2989;239;19;995;74,69671631;0,452706;2,656029469;70,68583816;-21,45879013;40,16240804;822,8495178;482,8786682
46842358;44400;L;I20;1,16;789;1035;76;750;25430;2532;114;23;1520;229;3109;243;20;1125;116,3001404;0,393847;3,686981595;45,39977323;-32,07542978;25,7953257;815,8039551;487,5342125
46842365;44400;L;I20;1,16;776;997;61;709;25237;2543;141;10;1528;239;3012;239;18;973;108,6621017;0,39467;3,389386516;48,59099829;-30,50657932;27,60852176;814,3314209;482,6934643
46842372;44400;L;I20;1,16;800;1051;95;794;25230;2532;116;9;1518;237;3057;235;19;948;109,6320114;0,395153;3,468388235;48,16111583;-30,4519313;27,36427036;814,9554443;486,4523723
46842242;44400;L;I20;1,16;781;1023;101;724;25260;2579;106;13;1487;255;3004;234;20;1013;110,1692581;0,394971;3,530086922;47,92625538;-30,50250715;27,23082692;815,1647034;487,9072377
46842259;44400;L;I20;1,16;803;1040;92;760;25580;2516;116;23;1517;232;3115;246;20;1136;109,0019455;0,453629;3,461688994;48,4395024;-30,67508872;27,52244454;815,1183167;482,3852376
46842266;44400;L;I20;1,16;798;1038;99;760;25580;2516;116;23;1517;232;3115;246;20;1136;109,0004883;0,455822;3,465824909;48,44014998;-30,6719641;27,52281249;814,97995;482,3982156
46842303;44400;L;I20;1,16;770;1011;100;712;25220;2543;141;2;1604;255;3018;237;19;978;109,0050125;0,45497;3,439727219;48,43813948;-30,43933986;27,52167016;814,9877014;484,8248591
46842273;44400;L;I20;1,16;755;994;108;714;25070;2620;98;12;1455;223;2966;236;19;977;108,9257736;0,455785;3,459806866;48,47337618;-30,38341007;27,54169101;815,0913391;485,4089819
46842297;44400;L;I20;1,16;777;1019;97;737;25200;2520;124;9;1643;244;2973;245;20;968;108,0113525;0,454791;3,44428371;48,88375042;-30,40060399;27,77485819;815,0369568;482,1718514
46842235;44400;L;I20;1,02;711;1009;117;756;25060;2573;120;9;1542;239;2972;246;19;958;125,3122253;0,394915;3,231943913;42,13475569;-33,94089181;23,9402021;798,2470398;480,626249
46847742;44400;L;I20;1,57;809;1033;87;735;25300;2564;120;8;1492;216;2983;238;22;994;75,01465607;0,394543;2,350187541;70,38624553;-21,63459295;39,99218496;818,0140991;475,9475291
46848026;44400;L;I20;1,62;809;1027;62;760;25420;2493;121;16;1506;258;3019;242;21;989;76,29869843;0,394293;2,424850922;69,20170473;-21,66394786;39,31915042;816,464386;479,3762165
46847957;44400;L;I20;1,93;749;999;113;744;25320;2578;128;13;1620;246;2983;237;18;993;67,4623642;0,395161;1,858558237;78,26586072;-19,06887629;44,46923904;808,5312805;478,3605737
46847728;44400;L;I20;1,62;681;999;65;755;25499;2539;116;4;1660;248;2992;241;19;995;80,1224823;0,395004;2,097528635;65,89910657;-21,94069383;37,44267419;803,3203735;484,3655391
46842389;44400;L;I20;1,22;792;1025;90;723;25210;2482;110;8;1542;243;3006;229;22;965;111,1787567;0,453219;3,421593427;47,49108693;-30,94675095;26,98357212;811,3805847;481,2944245
46842440;44400;L;I20;1,01;778;1027;98;744;25230;2507;126;9;1674;247;2970;246;20;970;125,6272278;0,395233;3,987347909;42,02910542;-34,63677079;23,88017353;814,7887573;488,9872491
46842457;44400;L;I20;1,02;779;1034;110;737;25200;2520;124;9;1643;244;2973;245;20;968;126,0074005;0,395096;3,979245324;41,90230081;-32,6264119;23,80812546;814,9878845;509,3196917
46842464;44400;L;I20;1,01;776;1030;102;744;25230;2507;126;9;1674;247;2970;246;20;970;126,0056763;0,394917;3,970417376;41,90287419;-35,15108128;23,80845124;815,0960999;485,3542062
46842426;44400;L;I20;1,02;803;1051;100;796;25180;2431;93;11;1618;236;2945;227;21;965;126,589035;0,394789;4,019247209;41,70977367;-33,05988555;23,69873504;814,8608704;506,5712931
46842419;44400;L;I20;1,01;787;1032;60;784;25147;2467;97;15;1573;226;2939;231;19;956;124,9404068;0,394938;4,0364086;42,26014734;-33,01797969;24,01144735;815,7938843;503,0685294
46842471;44400;L;I20;1,01;730;997;118;725;25078;2613;103;12;1500;226;2982;242;19;991;124,4257355;0,455123;3,754984368;42,4349511;-32,75428369;24,11076767;808,8467102;496,3232675
46842136;44400;L;I20;1,02;775;1013;91;737;25200;2555;120;5;1788;238;2977;233;20;919;117,3761826;0,435526;3,759718401;44,98357235;-32,36904944;25,55884793;813,8497314;487,9071292
46842150;44400;L;I20;1,01;788;1045;73;783;25450;2550;129;40;1504;223;2963;240;21;914;121,033165;0,38837;3,804377577;43,62440659;-33,82541526;24,78659465;814,4924316;484,2716239
46842143;44400;L;I20;1,02;782;1029;100;770;25386;2568;119;31;1492;233;2959;239;20;954;121,015564;0,433811;3,815254063;43,63075151;-34,05952957;24,79019972;814,8334351;482,3615556
46842167;44400;L;I20;1,01;781;1030;91;724;25260;2579;106;13;1487;255;3004;234;20;1013;121,016655;0,423682;3,867572115;43,63035816;-33,82684433;24,78997623;815,5108337;484,5672908
46842082;44400;L;I20;1,16;778;999;74;706;25030;2630;97;12;1445;220;2970;235;19;976;104,0500336;0,45506;3,330980658;50,74481784;-29,31261958;28,83228287;816,7798157;483,2952068
46842099;44400;L;I20;1,16;745;988;109;706;25030;2630;97;12;1445;220;2970;235;19;976;105,8156509;0,4545;3,114959917;49,89810064;-29,19994161;28,35119355;811,5508728;486,8914363
46847841;44401;L;I20;1,22;666;1007;113;760;25470;2542;116;4;1629;249;2997;242;20;996;84,35314941;0,332652;2,659009571;62,59398774;-23,47333142;35,56476576;812,9678345;485,137298
46848019;44401;L;I20;1,78;774;1014;102;756;25060;2573;120;9;1542;239;2972;246;19;958;69,46865082;0,393956;2,33257068;76,00550663;-18,94342922;43,18494695;820,9497375;496,8613273
46848606;44401;L;I20;1,52;694;1006;92;732;25480;2449;118;5;1434;238;3023;237;17;980;79,88999176;0,452781;2,47945544;66,09088177;-21,6634936;37,55163737;812,8871155;492,6543369
46848729;44401;L;I20;1,02;811;1041;90;737;25200;2520;124;9;1643;244;2973;245;20;968;123,9548035;0,444774;3,924334039;42,59617096;-34,19340278;24,20236986;816,742981;493,0910482
46848880;44401;L;I20;1,52;691;981;76;718;25270;2566;104;15;1500;248;2935;237;19;967;81,67241669;0,395043;2,273840633;64,64850943;-23,15617127;36,73210763;807,8103638;477,4374904
46848910;44401;L;I20;1,37;791;1039;98;750;25520;2466;123;23;1526;262;3015;239;20;983;92,69083405;0,393304;2,932663531;56,96356122;-25,92665088;32,36565979;813,4355164;482,4096625
