Repository: AntoinePagneux126/CS-PFE-Mechanical_Properties_Prediction

<div id="top"></div>
<div align="center">
  <a href="https://gitlab-student.centralesupelec.fr/2018barreeg/pfe-arcelor2">
  </a>

  <h3 align="center">PFE ArcelorMittal</h3>
    Analysis of a very high strength steel manufacturing line using ML and DL methods for the prediction of mechanical properties.
    <a href="https://gitlab-student.centralesupelec.fr/2018barreeg/pfe-arcelor2"><strong>Explore the docs »</strong></a>
</div>

<!-- TABLE OF CONTENTS -->
<details>
  <summary>Table of Contents</summary>
  <ol>
    <li>
      <a href="#about-the-project">About The Project</a>
      <ul>
        <li><a href="#built-with">Built With</a></li>
      </ul>
    </li>
    <li>

File: data/DP980_Sagunto_2021_upgrade.csv (part 3 of 5)
Coilnr;Date;Direction;Type;Th mm;Re02 Mpa;Rm Mpa;A80 x10%;C ppm;Mn ppm;Si ppm;P ppm;S ppm;Al ppm;Ti ppm;Cr ppm;Nb ppm;B ppm;Mo ppm;Linespeed (m/min);SKP elongation (%);Heating C/s 660 to 750;t_soaking_hot s;Cooling C/s;t_soaking_cold s;soaking_hot C;soaking_cold C
265904;14/06/2021;L;I20;1,07;645;1006;120,7;759;24993;2480;111;15;1550;349;2825;240;19;889;89,208466;0,09005262;4,248743316;67,32544869;-33,14496336;35,51232458;808,96337;466,34332
265905;15/06/2021;L;I20;1,07;689;1055;99,5;759;24993;2480;111;15;1550;349;2825;240;19;889;114,34727;0,08909168;5,424200767;52,5242098;-42,60107783;27,7050777;806,78873;464,1973
265908;15/06/2021;L;I20;1,07;669;1017;104;759;24993;2480;111;15;1550;349;2825;240;19;889;115,956184;0,09844287;5,485225284;51,79542645;-43,11096564;27,3206645;806,2511;466,0049
265909;15/06/2021;L;I20;1,07;672;997;108,1;759;24993;2480;111;15;1550;349;2825;240;19;889;109,13914;0,09026054;5,199406946;55,03067002;-41,3702895;29,02716661;810,21077;461,67984
265910;15/06/2021;L;I20;1,07;673;1033;127,7;759;24993;2480;111;15;1550;349;2825;240;19;889;106,45678;0,090000555;5,102678145;56,41726154;-39,66785048;29,75855554;812,5188;467,44897
265911;15/06/2021;L;I20;1,07;675;1023;110,8;759;24993;2480;111;15;1550;349;2825;240;19;889;122,491104;0,08997328;5,826192611;49,03213216;-45,85022843;25,86310268;808,11342;463,119
265912;15/06/2021;L;I20;1,07;703;1055;111,3;756;25223;2552;98;15;1668;363;2780;282;19;941;123,64282;0,088732526;5,899675873;48,57540454;-46,6212421;25,62219141;810,41955;462,70337
265913;15/06/2021;L;I20;1,07;707;1054;105,2;756;25223;2552;98;15;1668;363;2780;282;19;941;123,63097;0,09;5,915672003;48,58006048;-46,70737104;25,62464729;811,62267;462,2294
265914;15/06/2021;L;I20;1,07;703;1053;116,1;756;25223;2552;98;15;1668;363;2780;282;19;941;123,659515;0,08994173;5,908617198;48,56884648;-46,57097366;25,61873221;810,4376;462,07892
265915;15/06/2021;L;I20;1,07;687;1039;92,1;759;24993;2480;111;15;1550;349;2825;240;19;889;123,62117;0,09127335;5,906596351;48,58391164;-46,03959283;25,62667867;810,3934;465,87946
265916;15/06/2021;L;I20;1,07;680;1006;119;721;24819;2336;109;21;1646;346;2721;240;19;835;123,65873;0,09080743;5,915367611;48,5691548;-46,24042222;25,61889484;811,13398;465,03665
265917;15/06/2021;L;I20;1,07;722;1046;93,6;756;25223;2552;98;15;1668;363;2780;282;19;941;114,35957;0,087921716;5,488942274;52,51856054;-43,19988451;27,70209787;812,99483;462,58176
265918;15/06/2021;L;I20;1,21;733;1108;108,6;776;25399;2573;116;14;1547;345;2722;254;22;876;112,1808;0,09202286;5,306823451;53,53857345;-41,42079966;28,24012665;804,89043;465,61575
265927;15/06/2021;L;I20;1,06;719;1063;107,1;776;25399;2573;116;14;1547;345;2722;254;22;876;116,868286;0,09266031;5,551054916;51,39118751;-43,51579878;27,10743957;808,402625;466,59625
265929;15/06/2021;L;I20;1,2;723;1044;107,7;711;25086;2603;102;13;1610;354;2746;239;18;845;80,751656;0,18532002;3,848368501;74,37618369;-29,95418795;39,2313936;809,40979;467,30475
265939;15/06/2021;L;I20;0,81;684;1012;116,3;721;24819;2336;109;21;1646;346;2721;240;19;835;121,67827;0,12241811;5,926247435;49,35967614;-45,48398259;26,03587313;819,52675;467,6675
265940;15/06/2021;L;I20;0,81;665;1016;90,1;721;24819;2336;109;21;1646;346;2721;240;19;835;129,59125;0,09999017;6,21018905;46,34572164;-47,99326111;24,44609493;811,26065;467,20932
265941;15/06/2021;L;I20;0,81;670;1009;89,9;721;24819;2336;109;21;1646;346;2721;240;19;835;129,53107;0,1000951;6,186322306;46,36725382;-47,90508122;24,45745256;809,69832;467,2188
265944;15/06/2021;L;I20;1,2;725;1046;113,6;725;24783;2544;106;17;1691;376;2697;232;19;945;97,77861;0,097344615;4,711034192;61,42447719;-36,14843889;32,39972423;815,00475;471,03116
265945;15/06/2021;L;I20;1,2;720;1031;113,3;725;24783;2544;106;17;1691;376;2697;232;19;945;110,426315;0,099299096;5,26623338;54,38920967;-40,85573836;28,68881389;809,53768;467,90198
265946;15/06/2021;L;I20;1,2;722;1030;112,5;725;24783;2544;106;17;1691;376;2697;232;19;945;110,66157;0,09993178;5,284122266;54,27358386;-41,05817907;28,62782446;810,23345;467,33875
265947;15/06/2021;L;I20;1,2;727;1033;117,9;725;24783;2544;106;17;1691;376;2697;232;19;945;110,67607;0,09947896;5,278575236;54,26647332;-41,05399695;28,62407384;809,515175;466,90918
265948;15/06/2021;L;I20;1,2;726;1044;88,7;725;24783;2544;106;17;1691;376;2697;232;19;945;110,65778;0,09976896;5,284252353;54,27544272;-41,03255632;28,62880495;810,421115;467,87006
265949;15/06/2021;L;I20;1,2;727;1030;99,9;725;24783;2544;106;17;1691;376;2697;232;19;945;110,64949;0,10001036;5,276538852;54,27950911;-40,92816381;28,63094986;809,5311;468,02374
265950;15/06/2021;L;I20;1,2;723,5;1026,1;110,9;731;24646;2457;126;15;1531;365;2692;233;22;843;110,634964;0,100409664;5,286868881;54,28663582;-40,83915482;28,63470901;810,746005;469,51352
265951;15/06/2021;L;I20;1,2;735;1043;109,6;725;24783;2544;106;17;1691;376;2697;232;19;945;110,65497;0,09926429;5,279195481;54,276821;-40,90315459;28,62953196;809,6776;468,1865
265952;15/06/2021;L;I20;1,2;709;1024;92;731;24646;2457;126;15;1531;365;2692;233;22;843;110,6649;0,100152336;5,284521499;54,27195073;-40,86564082;28,62696302;810,336865;469,1278
265953;15/06/2021;L;I20;1,2;701;1017;96,5;725;24783;2544;106;17;1691;376;2697;232;19;945;110,64444;0,10003533;5,275751404;54,28198651;-40,93747646;28,63225662;809,533375;468,01617
265954;15/06/2021;L;I20;1,2;712,5;1010,2;109,8;711;25086;2603;102;13;1610;354;2746;239;18;845;110,65039;0,100129955;5,28768489;54,27906761;-40,84845959;28,63071698;810,66773;469,3151
265956;15/06/2021;L;I20;1,2;681;958,7;112,9;708;24757;2381;110;4;1664;353;2680;239;17;979;105,090294;0,09968025;5,124380314;57,15085353;-39,92737622;30,14550516;823,9277;469,86163
200001;15/06/2021;L;I20;1;699;1029;130,8;731;24646;2457;126;15;1531;365;2692;233;22;843;131,316;0,112300485;6,230988116;45,73700082;-49,28969794;24,12501142;807,64125;463,08923
200002;16/06/2021;L;I20;1;683;999;114,2;725;24783;2544;106;17;1691;376;2697;232;19;945;129,76703;0,1003589;6,197203158;46,28294259;-49,19569224;24,41298071;812,875985;465,055
200035;16/06/2021;L;I20;1,4;738;1056;118,1;756;25223;2552;98;15;1668;363;2780;282;19;941;94,6437;0,1067171;4,52451269;63,4590575;-35,36936985;33,47290945;810,895225;465,2684
200037;16/06/2021;L;I20;1,4;729,2;1041,3;113,2;756;25223;2552;98;15;1668;363;2780;282;19;941;90,224106;0,056435596;4,312792364;66,56757563;-33,25682224;35,11256737;810,55405;469,38608
200038;16/06/2021;L;I20;1,4;696;1016;131,4;721;24821;2407;118;23;1624;336;2730;253;19;861;94,75727;0,07757779;4,512738871;63,38299953;-34,44011432;33,43279096;806,41372;468,7664
200039;16/06/2021;L;I20;1,4;715;1033;104,5;712;24847;2340;109;23;1670;334;2796;239;18;884;95,853645;0,0721823;4,544537527;62,65802412;-34,83515656;33,05038635;804,6039;468,68268
200040;16/06/2021;L;I20;1,37;717;1056;103;756;25223;2552;98;15;1668;363;2780;282;19;941;86,59171;0,057985704;4,106150877;69,35998839;-31,98059856;36,58548838;804,8169;463,51227
200041;16/06/2021;L;I20;1,37;738;1064;107,4;756;25223;2552;98;15;1668;363;2780;282;19;941;94,374725;0,054466326;4,476030349;63,63992054;-34,31059823;33,56830974;804,678175;468,42422
200044;16/06/2021;L;I20;1,35;750;1072;106,3;756;25223;2552;98;15;1668;363;2780;282;19;941;96,60875;0,18589117;4,579623656;62,16828186;-35,3487945;32,79206076;803,3628;464,03412
92000450;16/06/2021;L;I20;1,46;701;1073;117,4;738;25096;2536;125;15;1741;356;2727;243;20;1013;93,34757;0,091615535;4,42705874;64,34018582;-34,49857358;33,93768043;805,211765;463,97934
200121;17/06/2021;L;I20;1,8;685;992;121,9;712;24847;2340;109;23;1670;334;2796;239;18;884;73,62135;0,12450158;3,506618117;81,57959614;-27,8972768;43,03099576;809,584725;460,7085
200122;17/06/2021;L;I20;1,8;706;1012;96,3;712;24847;2340;109;23;1670;334;2796;239;18;884;73,594246;0,09004388;3,505560283;81,60964106;-27,79079139;43,04684364;810,0113;462,71756
200123;17/06/2021;L;I20;1,8;701;999;110,3;707;25056;2638;113;6;1632;350;2703;240;19;871;73,671906;0,08935966;3,512130681;81,52361363;-27,76382945;43,00146653;809,94102;462,64203
200124;17/06/2021;L;I20;1,8;745,2;1030,8;95,5;776;25399;2573;116;14;1547;345;2722;254;22;876;72,89352;0,08872849;3,482233061;82,3941552;-27,48316849;43,46065329;810,920175;462,8129
200125;17/06/2021;L;I20;1,8;688;991;122,6;721;24821;2407;118;23;1624;336;2730;253;19;861;72,92874;0,09123659;3,47982352;82,354364;-27,18144906;43,43966453;810,271;466,42834
200126;17/06/2021;L;I20;1,8;734;1049;115,5;776;25399;2573;116;14;1547;345;2722;254;22;876;73,686905;0,08948586;3,512358643;81,50701946;-27,61639261;42,99271356;809,482915;463,7542
200127;17/06/2021;L;I20;1,8;737,4;1053,4;110,1;776;25399;2573;116;14;1547;345;2722;254;22;876;73,60712;0,08971596;3,508448062;81,5953674;-27,5793316;43,03931467;809,58065;464,06357
200128;17/06/2021;L;I20;1,8;745,7;1046,8;119,5;776;25399;2573;116;14;1547;345;2722;254;22;876;73,68052;0,09003593;3,512581026;81,51408269;-27,56045846;42,99643922;809,54345;464,42914
200129;17/06/2021;L;I20;1,8;758,5;1043,9;84,7;776;25399;2573;116;14;1547;345;2722;254;22;876;72,0401;0,08993476;3,441947282;83,37023408;-27,03894327;43,97550809;810,8839;464,20068
200130;17/06/2021;L;I20;1,8;735;1052;106,1;776;25399;2573;116;14;1547;345;2722;254;22;876;72,23056;0,08980032;3,451105095;83,15040061;-27,16744734;43,85955197;811,0641;463,81848
200131;17/06/2021;L;I20;1,8;743,3;1053;113,1;776;25399;2573;116;14;1547;345;2722;254;22;876;72,85078;0,0899782;3,475671467;82,4424941;-27,06360906;43,48615073;810,16405;467,43808
200132;17/06/2021;L;I20;1,8;749,5;1041;121,6;776;25399;2573;116;14;1547;345;2722;254;22;876;72,90372;0,08980791;3,484632646;82,38262739;-27,28353157;43,45457269;811,25839;465,63693
200133;17/06/2021;L;I20;1,8;724;1034;103,8;776;25399;2573;116;14;1547;345;2722;254;22;876;73,64899;0,08981565;3,511314522;81,54897983;-27,5145732;43,0148465;809,92732;465,57175
200134;17/06/2021;L;I20;1,8;730,6;1036,1;110,1;776;25399;2573;116;14;1547;345;2722;254;22;876;61,290016;0,074962795;2,925079989;97,99312175;-23,01687715;51,6886796;810,59555;464,30267
200135;17/06/2021;L;I20;1,8;719;1032;99,9;776;25399;2573;116;14;1547;345;2722;254;22;876;60,360527;0,06797597;2,866213972;99,50211336;-22,68219783;52,48463122;806,77005;460,38385
200149;17/06/2021;L;I20;1,8;697;989;102,7;721;24821;2407;118;23;1624;336;2730;253;19;861;71,75592;0,11206183;3,404866398;83,70041106;-26,20109175;44,14966737;804,8341;466,9034
200156;17/06/2021;L;I20;1,8;713;1026;101,9;721;24821;2407;118;23;1624;336;2730;253;19;861;66,31212;0,113648444;3,164847173;90,5716783;-24,54207973;47,77407207;810,21303;468,5437
200157;17/06/2021;L;I20;1,8;702;1012;118,8;731;24646;2457;126;15;1531;365;2692;233;22;843;69,65168;0,08023829;3,320303548;86,22907588;-26,01100756;45,4834686;809,93145;465,81787
200158;17/06/2021;L;I20;1,8;703;1006;115,4;731;24646;2457;126;15;1531;365;2692;233;22;843;71,99043;0,083117805;3,436504717;83,42775561;-26,715379;44,00584911;810,41582;467,8794
200159;17/06/2021;L;I20;1,8;728;1037;100,9;731;24646;2457;126;15;1531;365;2692;233;22;843;73,6715;0,08070873;3,510826531;81,5240629;-27,38272224;43,00170351;809,273715;466,37222
200160;17/06/2021;L;I20;1,8;691;996;97,5;731;24646;2457;126;15;1531;365;2692;233;22;843;67,80717;0,08718443;3,22279637;88,57470383;-25,28205157;46,7207229;807,55808;463,94138
200307;20/06/2021;L;I20;1,37;745,3;1068,3;97,6;756;25223;2552;98;15;1668;363;2780;282;19;941;96,659744;0,09815189;4,615318226;62,13548424;-36,05320265;32,77476092;810,3532;465,79773
200308;20/06/2021;L;I20;1,37;741;1051;100,2;756;25223;2552;98;15;1668;363;2780;282;19;941;91,70323;0,09013001;4,36943085;65,49387628;-34,28163582;34,54622045;809,44402;464,85593
200327;20/06/2021;L;I20;1;676;1003;108,2;725;24783;2544;106;17;1691;376;2697;232;19;945;124,66485;0,12599865;5,922448769;48,17717264;-46,9507928;25,41213502;807,87513;461,4574
200328;20/06/2021;L;I20;1,07;739;1067;90,3;776;25399;2573;116;14;1547;345;2722;254;22;876;105,803734;0,08374583;5,076700679;56,7654824;-40,07975981;29,94223247;814,41145;464,6843
201555;02/07/2021;L;I20;1,07;646;992;146,2;712;24847;2340;109;23;1670;334;2796;239;18;884;83,54184;0,099218786;3,956921204;71,89212016;-31,22327718;37,92111833;806,77693;464,25693
201556;02/07/2021;L;I20;1,07;644;986;125,4;721;24819;2336;109;21;1646;346;2721;240;19;835;79,67939;0,08999999;3,802940891;75,37708308;-29,88436403;39,75934053;810,39267;464,29678
201557;02/07/2021;L;I20;1,07;676;1038;115,3;725;24783;2544;106;17;1691;376;2697;232;19;945;82,585594;0,089576155;3,941671905;72,72454806;-30,91229729;38,36020118;810,3853;464,9717
201558;02/07/2021;L;I20;1,07;687;1045;93,1;756;25223;2552;98;15;1668;363;2780;282;19;941;100,47346;0,08950013;4,797024888;59,77697991;-37,65745063;31,53071468;810,30625;464,09622
201559;02/07/2021;L;I20;1,07;724;1080;109,5;776;25399;2573;116;14;1547;345;2722;254;22;876;106,06365;0,08920122;5,063778281;56,62637482;-39,7695229;29,86885705;810,2528;463,86496
201560;02/07/2021;L;I20;1,2;683;1018;105,2;750;24722;2563;126;6;1574;333;2649;229;18;836;109,0031;0,1815727;5,17012255;55,09935039;-40,31782361;29,06339361;806,6533;466,48984
201561;02/07/2021;L;I20;1,2;715;1070;106,4;776;25399;2573;116;14;1547;345;2722;254;22;876;106,935814;0,17772384;5,052267257;56,16453249;-39,75804126;29,62524791;804,85675;464,172
201721;04/07/2021;L;I20;1,8;718,1;1017,6;115,1;725;24895;2388;117;24;1627;404;2705;250;20;994;66,49745;0,11682854;3,206107472;90,31925284;-25,59567525;47,64092458;817,074275;460,56244
201904;06/07/2021;L;I20;1,35;666;983;127,5;727;24984;2476;105;21;1712;359;2735;242;17;967;90,20266;0,096317105;4,351128955;66,58340231;-35,05852313;35,1209155;817,31937;457,2033
202496;13/07/2021;L;I20;1,35;744;1031,8;93,9;727;24984;2476;105;21;1712;359;2735;242;17;967;71,03004;0,108488016;3,376829258;84,55577387;-26,45246708;44,60084775;808,0086;465,05115
202498;13/07/2021;L;I20;1;673;996;110,2;731;24646;2457;126;15;1531;365;2692;233;22;843;74,630615;0,10442964;3,593199098;80,47635679;-28,16545841;42,44906732;814,18053;462,82864
202500;13/07/2021;L;I20;1;675;983;113,6;713;24953;2406;116;18;1548;347;2696;241;19;977;65,96845;0,09605234;3,158883544;91,04352156;-24,84982249;48,02295643;811,6506;462,7245
202501;13/07/2021;L;I20;1;676;989;118,3;713;24953;2406;116;18;1548;347;2696;241;19;977;63,507767;0,09979159;3,059089124;94,5711097;-23,9768227;49,88366226;814,39273;462,75394
202502;13/07/2021;L;I20;1;668,4;981,5;115,1;717;24838;2426;125;17;1643;362;2698;246;18;970;61,6194;0,09959643;2,957637905;97,4693035;-23,19971077;51,41237987;812,6459;463,0226
202503;13/07/2021;L;I20;1,07;668;1007;89,9;725;24895;2388;117;24;1627;404;2705;250;20;994;60,351074;0,09519315;2,884552718;99,51769872;-22,57421669;52,49285207;810,749715;464,8223
202504;13/07/2021;L;I20;1,07;671;1004;110,5;725;24895;2388;117;24;1627;404;2705;250;20;994;62,237694;0,10082117;2,980710605;96,50100468;-23,30639445;50,90162884;811,6734;464,69498
202505;13/07/2021;L;I20;1,07;669;1012;104,4;725;24895;2388;117;24;1627;404;2705;250;20;994;60,7775;0,10037868;2,907963162;98,81946444;-22,80520455;52,12455267;811,2733;463,9631
202506;13/07/2021;L;I20;1,07;673;1002;100,9;725;24895;2388;117;24;1627;404;2705;250;20;994;59,386993;0,100058354;2,841465939;101,1332566;-22,24304281;53,34501445;811,192045;464,42017
202507;13/07/2021;L;I20;1,07;648;982;117,7;725;24895;2388;117;24;1627;404;2705;250;20;994;40,85175;0,07410135;1,947186914;147,0194055;-15,49885331;77,54869742;809,31398;459,1753
202508;13/07/2021;L;I20;1,07;648;982;117,7;725;24895;2388;117;24;1627;404;2705;250;20;994;53,716236;0,09780165;2,583786227;111,8097701;-19,85513522;58,97658205;811,8837;466,16583
202511;13/07/2021;L;I20;1;736;1108;92,3;726;24762;2542;145;20;1511;461;2717;243;19;999;131,28722;0,1920458;6,346565433;45,74702701;-49,96729786;24,13029996;818,01559;464,3438
202512;13/07/2021;L;I20;1;737,4;1059,6;107,1;726;24762;2542;145;20;1511;461;2717;243;19;999;129,4907;0,1765199;6,176382781;46,38170927;-47,9162173;24,46507741;809,056;466,76566
202513;13/07/2021;L;I20;1;750;1095;96,6;726;24762;2542;145;20;1511;461;2717;243;19;999;129,64029;0,17713931;6,186133753;46,3281901;-48,30997142;24,43684753;810,003625;465,91714
92025140;13/07/2021;L;I20;0,8;679;1006;114,3;726;24762;2542;145;20;1511;461;2717;243;19;999;129,64813;0,096624374;6,290696994;46,32538857;-48,88113904;24,4353698;818,450325;465,54416
92025150;13/07/2021;L;I20;0,8;674,9;1010,7;117,6;726;24762;2542;145;20;1511;461;2717;243;19;999;128,61415;0,090028994;6,221926287;46,69781669;-48,34407549;24,6318154;816,553485;465,18665
202516;13/07/2021;L;I20;1;680;1030;114,4;726;24762;2542;145;20;1511;461;2717;243;19;999;80,150536;0,031018907;3,874150869;74,9339967;-30,34309846;39,52562463;816,18054;462,62378
202517;13/07/2021;L;I20;1;680;1030;114,4;726;24762;2542;145;20;1511;461;2717;243;19;999;92,64907;0,12756923;4,426802366;64,82525944;-34,24155613;34,19354344;810,458885;468,62756
202518;13/07/2021;L;I20;1;688;998;122,2;726;24762;2542;145;20;1511;461;2717;243;19;999;111,34593;0,1651328;5,335377741;53,94000481;-41,79386835;28,45187067;811,699405;463,5288
202520;13/07/2021;L;I20;1,46;704;1028;112,3;717;24838;2426;125;17;1643;362;2698;246;18;970;90,63632;0,11829513;4,333071537;66,26482629;-34,20494751;34,9528754;811,22995;462,5168
202521;13/07/2021;L;I20;1,46;713;1039;111,9;717;24838;2426;125;17;1643;362;2698;246;18;970;89,02282;0,09075239;4,217774113;67,46584752;-33,09459656;35,58638111;805,5075;463,32623
202524;13/07/2021;L;I20;1,8;709;1013;116,3;717;24838;2426;125;17;1643;362;2698;246;18;970;69,676735;0,09127452;3,286832582;86,19806884;-25,88723413;45,46711323;804,23417;464,37094
202526;13/07/2021;L;I20;1,8;705;1012;101,3;717;24838;2426;125;17;1643;362;2698;246;18;970;72,84655;0,06099493;3,47119259;82,44728131;-27,42896745;43,48867585;809,8789;463,17917
202527;13/07/2021;L;I20;1,8;696;1002;124,3;717;24838;2426;125;17;1643;362;2698;246;18;970;73,59319;0,060225036;3,509399511;81,61081209;-27,43512468;43,04746132;809,911985;466,1103
202528;13/07/2021;L;I20;1,8;699;1004;98,6;717;24838;2426;125;17;1643;362;2698;246;18;970;73,618324;0,059354596;3,509363481;81,58294938;-27,44495023;43,03276451;809,55802;465,67245
202529;13/07/2021;L;I20;1,8;706;1009;91,2;713;24953;2406;116;18;1548;347;2696;241;19;977;75,289566;0,05832936;3,592823492;79,77200984;-28,04823558;42,07754365;809,5539;465,07825
202533;13/07/2021;L;I20;1,8;708;1020;106,8;725;24895;2388;117;24;1627;404;2705;250;20;994;71,93293;0,06544513;3,415730763;83,49444406;-26,62956991;44,04102544;807,937215;467,87234
202534;13/07/2021;L;I20;1,8;730,1;1015,8;110;725;24895;2388;117;24;1627;404;2705;250;20;994;73,62055;0,04957208;3,505467378;81,58048262;-27,58061245;43,03146336;809,811175;465,38055
202535;13/07/2021;L;I20;1,8;711;1017;100,5;725;24895;2388;117;24;1627;404;2705;250;20;994;73,67172;0,050545894;3,517596349;81,52381945;-27,59579581;43,0015751;810,80877;465,26205
202536;13/07/2021;L;I20;1,8;739;1050,9;97,5;717;24887;2696;128;16;1598;359;2706;242;19;975;73,65546;0,040085632;3,517561465;81,54181645;-27,52175562;43,01106802;810,63;465,59137
202537;13/07/2021;L;I20;1,8;721;1034;107,7;717;24887;2696;128;16;1598;359;2706;242;19;975;73,62481;0,04287962;3,512367677;81,5757623;-27,33180674;43,02897352;809,89345;467,19162
202538;13/07/2021;L;I20;1,8;715;1024;109,6;717;24887;2696;128;16;1598;359;2706;242;19;975;73,64755;0,040686842;3,511195982;81,55057432;-27,34390062;43,01568756;809,537;466,9368
202539;13/07/2021;L;I20;1,8;712;1029;118,6;717;24887;2696;128;16;1598;359;2706;242;19;975;73,659096;0,042707775;3,515333105;81,53779134;-27,32711806;43,00894488;810,16775;467,6618
202540;13/07/2021;L;I20;1,8;716;1028;105,7;717;24887;2696;128;16;1598;359;2706;242;19;975;73,63448;0,04629975;3,514088699;81,56504942;-27,29725245;43,02332277;810,146025;467,89407
202541;13/07/2021;L;I20;1,8;735,5;1058,1;121,8;717;24887;2696;128;16;1598;359;2706;242;19;975;73,701035;0,03090579;3,519037547;81,4913929;-27,35473497;42,98447098;810,45575;467,70663
202542;13/07/2021;L;I20;1,8;723;1034;112;717;24887;2696;128;16;1598;359;2706;242;19;975;73,61861;0,038958825;3,510571593;81,58263243;-27,17676402;43,03259733;809,62137;468,8997
202543;13/07/2021;L;I20;1,8;727,3;1036,2;105,7;717;24887;2696;128;16;1598;359;2706;242;19;975;69,81993;0,038732708;3,311928715;86,02128361;-25,84261693;45,37386388;806,12525;465,12738
202545;13/07/2021;L;I20;1,37;743;1055;102,3;752;25370;2575;104;11;1722;356;2775;248;18;979;96,719315;0,11899102;4,621209938;62,09721398;-35,86355864;32,75457441;810,20983;467,01685
202546;13/07/2021;L;I20;1,37;768,2;1112,4;93,4;752;25370;2575;104;11;1722;356;2775;248;18;979;97,61814;0,088781305;4,644753726;61,52545009;-36,34224889;32,45298466;809,2295;466,94852
202547;13/07/2021;L;I20;1,37;735;1037;98,4;752;25370;2575;104;11;1722;356;2775;248;18;979;96,22648;0,091752365;4,59589628;62,41525202;-35,78022323;32,92233073;810,776925;467,49835
202548;13/07/2021;L;I20;1,4;739;1042;89,8;752;25370;2575;104;11;1722;356;2775;248;18;979;94,64652;0,09006619;4,517253322;63,45716673;-35,20328759;33,47191212;810,332335;467,05914
202549;13/07/2021;L;I20;1,4;733;1020;104;752;25370;2575;104;11;1722;356;2775;248;18;979;94,641396;0,089963295;4,518868274;63,46060238;-35,1194268;33,47372433;810,44625;467,76398
202550;13/07/2021;L;I20;1,4;734,5;1018,1;109,3;752;25370;2575;104;11;1722;356;2775;248;18;979;94,685555;0,08986208;4,519721641;63,43100592;-35,10660729;33,45811301;810,23567;467,84583
202551;14/07/2021;L;I20;1,4;733;1029;106;752;25370;2575;104;11;1722;356;2775;248;18;979;95,57385;0,08941849;4,562389398;62,84145716;-35,38116;33,14714224;810,184925;468,2284
202552;14/07/2021;L;I20;1,2;749;1075;78,8;717;24887;2696;128;16;1598;359;2706;242;19;975;110,463715;0,17790067;5,28195492;54,37079497;-40,85158229;28,67910064;811,076025;469,05408
202553;14/07/2021;L;I20;1,2;739;1045;100,4;724;24903;2583;115;20;1611;358;2707;228;21;999;107,15454;0,09108714;5,092848678;56,04988832;-39,47518169;29,56477626;807,224685;467,40585
202556;14/07/2021;L;I20;0,81;709;1068;98,2;724;24903;2583;115;20;1611;358;2707;228;21;999;133,60034;0,11251841;6,446102106;44,95497541;-49,86123737;23,7125145;815,403515;467,4538
202557;14/07/2021;L;I20;0,81;703;1055;98;725;24895;2388;117;24;1627;404;2705;250;20;994;133,6253;0,09006106;6,386717821;44,94657823;-49,15452359;23,70808522;810,47891;470,0128
202558;14/07/2021;L;I20;0,81;709,9;1056,1;92,5;725;24895;2388;117;24;1627;404;2705;250;20;994;133,84552;0,08811025;6,394213763;44,87262629;-49,83265712;23,66907761;810,54035;466,3857
202563;14/07/2021;L;I20;1,2;747;1070;112,4;717;24887;2696;128;16;1598;359;2706;242;19;975;108,82467;0,20026769;5,206786676;55,18969182;-40,35705412;29,11104624;811,3101;468,09018
202564;14/07/2021;L;I20;1,2;748;1066;88,7;717;24887;2696;128;16;1598;359;2706;242;19;975;110,64884;0,18002881;5,276247818;54,27982797;-41,20191457;28,63111805;809,964995;466,64215
202565;14/07/2021;L;I20;1,2;737;1061;92,6;717;24887;2696;128;16;1598;359;2706;242;19;975;110,669914;0,17988756;5,280951478;54,26949189;-41,20812214;28,62566605;810,25765;466,6915
202566;14/07/2021;L;I20;1,2;717;1018;109,8;752;25370;2575;104;11;1722;356;2775;248;18;979;110,62967;0,09290693;5,282225692;54,28923362;-40,87722845;28,63607927;810,4598;469,25943
202567;14/07/2021;L;I20;1,2;735,8;1040,7;104,2;724;24903;2583;115;20;1611;358;2707;228;21;999;110,63218;0,0896051;5,280999128;54,28800192;-41,10121622;28,63542958;810,27319;467,22336
202568;14/07/2021;L;I20;1,2;702;1010;117,6;724;24903;2583;115;20;1611;358;2707;228;21;999;82,91898;0,09057231;3,996512975;72,43215003;-30,88314359;38,20596925;814,628965;467,45334
202569;14/07/2021;L;I20;1,2;712,1;1011,4;129,3;724;24903;2583;115;20;1611;358;2707;228;21;999;69,63325;0,089930885;3,321082196;86,25189834;-25,61872078;45,49550682;809,44015;469,558
202570;14/07/2021;L;I20;1,2;710;1026;103,5;724;24903;2583;115;20;1611;358;2707;228;21;999;79,87873;0,08996593;3,812150948;75,18897709;-29,32245823;39,66011978;809,9916;470,92194
202571;14/07/2021;L;I20;1,2;714;1023;107,5;724;24903;2583;115;20;1611;358;2707;228;21;999;109,536064;0,08945213;5,229348337;54,83125631;-40,73048988;28,92198135;810,107675;466,48358
202572;14/07/2021;L;I20;1,2;725,4;1024,3;109;724;24903;2583;115;20;1611;358;2707;228;21;999;110,44563;0,08998684;5,28310721;54,37969796;-41,17918698;28,68379672;811,377425;466,5598
202573;14/07/2021;L;I20;1,2;764;1099;97;752;25370;2575;104;11;1722;356;2775;248;18;979;110,642166;0,088368736;5,28129766;54,28310216;-41,06537875;28,63284509;810,009585;467,0529
202574;14/07/2021;L;I20;1,2;741,6;1050;104,4;717;24887;2696;128;16;1598;359;2706;242;19;975;110,63962;0,09104763;5,285462391;54,2843513;-40,7450038;28,63350398;810,40675;469,8778
202575;14/07/2021;L;I20;1,2;730;1048;98,3;717;24887;2696;128;16;1598;359;2706;242;19;975;103,095924;0,09011282;4,909369664;58,25642535;-38,21864536;30,72866392;808,488035;466,2912
202577;14/07/2021;L;I20;1,2;709,1;1003,7;112,5;752;25370;2575;104;11;1722;356;2775;248;18;979;70,674095;0,09110205;3,43985745;84,98163294;-26,3356368;44,82547672;819,630975;469,48572
202578;14/07/2021;L;I20;1,2;687;988;117;752;25370;2575;104;11;1722;356;2775;248;18;979;69,77348;0,08364764;3,394996421;86,07855019;-26,04926576;45,40407043;818,818535;467,45078
202579;14/07/2021;L;I20;1,2;703;1013;107,6;752;25370;2575;104;11;1722;356;2775;248;18;979;70,64766;0,0897015;3,387916139;85,01343144;-26,26165662;44,84224955;811,782115;466,4186
202580;14/07/2021;L;I20;1,2;757;1099,9;117,2;752;25370;2575;104;11;1722;356;2775;248;18;979;95,2151;0,088004924;4,548628425;63,07823024;-35,07759526;33,27203353;810,27945;469,49338
202581;14/07/2021;L;I20;1,2;715;1021;109,5;752;25370;2575;104;11;1722;356;2775;248;18;979;110,66252;0,093379825;5,287991629;54,27311794;-41,23179504;28,6275787;810,563;465,98285
202582;14/07/2021;L;I20;1,2;710,9;1021,1;100,9;752;25370;2575;104;11;1722;356;2775;248;18;979;110,66339;0,08972025;5,288745119;54,27269127;-41,18331352;28,62735364;810,6538;466,46616
202583;14/07/2021;L;I20;1,2;712;1025;106,1;752;25370;2575;104;11;1722;356;2775;248;18;979;110,60579;0,089911915;5,283269633;54,30095477;-41,12700098;28,64226186;810,40413;466,66302
202584;14/07/2021;L;I20;1,2;721;1041;113,9;752;25370;2575;104;11;1722;356;2775;248;18;979;110,65799;0,08963046;5,28009316;54,27533972;-41,1092852;28,62875062;809,819425;466,64627
202585;14/07/2021;L;I20;1,2;709,4;1020,9;110;724;24903;2583;115;20;1611;358;2707;228;21;999;110,64379;0,09004743;5,286897277;54,28230541;-41,07565206;28,63242483;810,640505;467,41318
202586;14/07/2021;L;I20;1,2;705;1007;95,1;725;24895;2388;117;24;1627;404;2705;250;20;994;103,86931;0,09026286;4,961920181;57,82266196;-38,74785368;30,49986565;810,362025;465,39252
202587;14/07/2021;L;I20;1,2;720,3;1018,5;110;752;25370;2575;104;11;1722;356;2775;248;18;979;89,8224;0,076586396;4,386509401;66,86528082;-33,24233702;35,26959867;821,00123;471,8933
202588;14/07/2021;L;I20;1,2;727,1;1022,3;116,1;724;24903;2583;115;20;1611;358;2707;228;21;999;112,63248;0,09077139;5,479787253;53,32387247;-42,28660177;28,12687779;820,45222;468,8694
202589;14/07/2021;L;I20;1,2;727,5;1035,1;132,4;724;24903;2583;115;20;1611;358;2707;228;21;999;110,64294;0,089513354;5,319858007;54,28272242;-41,18255957;28,63264479;813,43265;467,1967
202590;14/07/2021;L;I20;1,2;677;1004;105,9;724;24903;2583;115;20;1611;358;2707;228;21;999;98,145584;0,09024587;4,714079922;61,19480628;-36,25864326;32,27857914;812,47295;468,6597
202594;14/07/2021;L;I20;1,35;752;1062;83,5;724;24903;2583;115;20;1611;358;2707;228;21;999;97,78112;0,18763599;4,660201625;61,42290045;-35,88425512;32,39889255;808,810265;469,71738
202595;14/07/2021;L;I20;1,35;753,3;1061,5;103;724;24903;2583;115;20;1611;358;2707;228;21;999;98,62255;0,17971481;4,702467826;60,89885123;-36,33159748;32,12247098;810,5417;471,5213
202596;14/07/2021;L;I20;1,35;756;1062;87,7;724;24903;2583;115;20;1611;358;2707;228;21;999;93,06332;0,17921843;4,408872239;64,53670469;-34,30307932;34,04133874;805,9484;467,1822
202598;14/07/2021;L;I20;1;715;1037;105,9;724;24903;2583;115;20;1611;358;2707;228;21;999;120,691246;0,16077384;5,791828031;49,76334406;-44,28481569;26,24879687;811,05725;468,85062
202599;14/07/2021;L;I20;1;715;1037;105,9;724;24903;2583;115;20;1611;358;2707;228;21;999;84,04912;0,18317313;4,110783738;71,45821396;-30,97739017;37,69224473;822,047285;474,18005
202600;14/07/2021;L;I20;1;727;1058;105,7;724;24903;2583;115;20;1611;358;2707;228;21;999;117,45241;0,17926422;5,649927274;51,13560462;-42,8593797;26,97262662;814,19055;475,08777
202601;14/07/2021;L;I20;1;727;1058;105,7;724;24903;2583;115;20;1611;358;2707;228;21;999;76,46348;0,048744097;3,652889746;78,54730127;-28,43006276;41,43154353;810,65869;467,08807
202619;14/07/2021;L;I20;1,8;733,4;1008,7;122,3;717;24838;2426;125;17;1643;362;2698;246;18;970;72,6449;0,13165078;3,457861019;82,67614106;-27,01834436;43,60939309;807,8032;464,1277
202620;14/07/2021;L;I20;1,8;693;992;101,2;713;24953;2406;116;18;1548;347;2696;241;19;977;63,599274;0,069824986;3,07385663;94,43504025;-24,22771668;49,81188936;817,5588;463,264
203849;31/07/2021;L;I20;0,81;702;1049;96,2;724;24903;2583;115;20;1611;358;2707;228;21;999;134,2573;0,10882911;6,413139619;44,73499765;-49,64996237;23,59648228;809,760965;467,23083
203850;31/07/2021;L;I20;0,81;687;1033;106,2;724;24903;2583;115;20;1611;358;2707;228;21;999;133,56976;0,08987344;6,370833781;44,96526759;-49,33694414;23,71794334;809,742005;468,76462
203851;31/07/2021;L;I20;0,81;673;1019;107,2;752;25370;2575;104;11;1722;356;2775;248;18;979;134,63945;0,09008457;6,428114937;44,60802536;-49,69647013;23,52950788;810,232685;469,2255
203852;31/07/2021;L;I20;0,81;700;1059;97,7;724;24903;2583;115;20;1611;358;2707;228;21;999;135,20564;0,089500226;6,457563922;44,42122385;-50,18583285;23,43097522;810,12117;466,79233
203930;01/08/2021;L;I20;1,06;705;1023;95,1;717;24838;2426;125;17;1643;362;2698;246;18;970;115,85459;0,08696182;5,528483327;51,84084636;-43,91157282;27,34462225;809,440475;458,8743
203936;01/08/2021;L;I20;1,35;726;1031;109;724;24903;2583;115;20;1611;358;2707;228;21;999;96,031975;0,15364183;4,581844588;62,54166906;-36,12658047;32,98901225;809,2675;461,26654
203936;01/08/2021;L;I20;1,35;726;1031;109;724;24903;2583;115;20;1611;358;2707;228;21;999;96,031975;0,15364183;4,581844588;62,54166906;-36,12658047;32,98901225;809,2675;461,26654
203938;01/08/2021;L;I20;1;744;1026;98;724;24903;2583;115;20;1611;358;2707;228;21;999;113,53327;0,18765575;5,487715793;52,90079287;-43,75508333;27,90371492;817,495075;458,956
203938;01/08/2021;L;I20;1;744;1026;98;724;24903;2583;115;20;1611;358;2707;228;21;999;113,53327;0,18765575;5,487715793;52,90079287;-43,75508333;27,90371492;817,495075;458,956
203940;01/08/2021;L;I20;1,35;768;1086;90,8;724;24903;2583;115;20;1611;358;2707;228;21;999;97,21559;0,119194664;4,651596921;61,78021447;-37,15081146;32,58736587;811,30835;457,5988
203947;01/08/2021;L;I20;2,01;778;1074;98,7;724;24903;2583;115;20;1611;358;2707;228;21;999;62,443123;0,1558669;2,959338915;96,18353009;-23,4141816;50,73416972;803,77365;456,65884
205226;01/09/2021;L;I20;1,35;688;1007;118,2;727;24984;2476;105;21;1712;359;2735;242;17;967;91,059425;0,0928;4,323085458;65,95692868;-33,35372711;34,79046787;803,95952;463,6905
205227;01/09/2021;L;I20;1,35;678;989;135,7;679;24995;2451;121;18;1719;339;2764;241;18;932;90,68266;0,09015384;4,337408863;66,23096411;-34,19780507;34,93501404;810,02668;459,9764
205228;01/09/2021;L;I20;1,35;707;1030;120,3;734;24807;2524;158;18;1482;345;2868;227;21;928;96,86956;0,08765854;4,655513003;62,00090101;-35,21179152;32,70377196;810,8356;470,4117
205232;01/09/2021;L;I20;1,46;683;1010;112,2;679;24995;2451;121;18;1719;339;2764;241;18;932;80,56261;0,08204831;3,783519324;74,55071279;-29,75098281;39,3234529;797,97488;457,36038
205233;01/09/2021;L;I20;1,8;730,1;1026,9;101,1;679;24995;2451;121;18;1719;339;2764;241;18;932;74,834656;0,042657536;3,521970726;80,25693337;-27,23700848;42,33332749;801,634925;467,9644
205235;01/09/2021;L;I20;1,35;742;1071;110,1;726;24882;2472;148;15;1558;346;2733;239;17;947;101,890945;0,15792632;4,805733383;58,94537537;-37,13621698;31,09206613;801,45105;465,44843
205237;01/09/2021;L;I20;1,35;748,8954;1057,518;94,1;726;24882;2472;148;15;1558;346;2733;239;17;947;95,10749;0,1574692;4,48928189;63,14960052;-34,48688475;33,3096794;802,061165;467,78387
205238;01/09/2021;L;I20;1,37;673;994;106,4;694;24326;2557;130;35;1444;341;2699;253;23;932;98,98913;0,08062136;4,705521667;60,67332848;-36,46970919;32,00351392;806,18105;465,16797
205239;01/09/2021;L;I20;1,37;694;1012;111,4;714;24709;2488;112;13;1563;391;2700;254;21;919;99,00027;0,07191151;4,698692712;60,66650121;-36,16716007;31,99991273;805,3827;467,65576
205240;01/09/2021;L;I20;1,37;701;1019;99,2;714;24709;2488;112;13;1563;391;2700;254;21;919;97,03991;0,056764446;4,600615165;61,8920607;-35,45891557;32,64636169;804,450225;466,56888
205268;02/09/2021;L;I20;1,07;674;1014;110,4;679;24995;2451;121;18;1719;339;2764;241;18;932;95,9397;0,0903908;4,513289977;62,60182177;-35,26970969;33,02074115;802,238325;466,12338
205269;02/09/2021;L;I20;1;697;1048;95,3;726;24762;2542;145;20;1511;461;2717;243;19;999;107,79402;0,16427758;5,135456947;55,71737653;-39,97898912;29,38938542;808,0804;464,95444
205271;02/09/2021;L;I20;0,8;663,8427;1006,8984;100,9;771;24881;2414;137;25;1668;355;2703;236;19;850;104,956116;0,09386834;4,935180677;57,22391633;-38,19028765;30,18404378;800,831675;467,1348
205272;02/09/2021;L;I20;0,8;658;991;85,3;730;24860;2432;150;20;1678;380;2737;240;19;962;122,20783;0,09155872;5,806030692;49,14578714;-44,80633963;25,92305256;806,80287;468,48898
205274;02/09/2021;L;I20;1,06;723;1007;90,5;730;24860;2432;150;20;1678;380;2737;240;19;962;116,22923;0,09601389;5,575741681;51,67374851;-42,65660415;27,25648273;810,42395;467,78958
206660;18/09/2021;L;I20;1,35;680;982;116,8;695;24845;2492;126;34;1717;365;2739;232;19;901;94,00543;0,101315215;4,478490478;63,88992636;-35,85240132;33,70018094;809,80165;458,70218
206661;18/09/2021;L;I20;1,35;706;1009;125,1;679;24995;2451;121;18;1719;339;2764;241;18;932;94,02354;0,08956566;4,458609874;63,87762043;-34,46871432;33,6936899;804,32775;465,0485
206662;18/09/2021;L;I20;1,35;716;1021;104,3;679;24995;2451;121;18;1719;339;2764;241;18;932;99,98123;0,09102564;4,76708231;60,07127538;-37,17994101;31,68594745;808,28717;463,82565
206663;18/09/2021;L;I20;1,35;703;1008;115,2;679;24995;2451;121;18;1719;339;2764;241;18;932;100,001144;0,08908571;4,78327982;60,05931292;-37,55800542;31,67963758;808,81545;458,9497
206664;18/09/2021;L;I20;1,35;683;986;116,8;679;24995;2451;121;18;1719;339;2764;241;18;932;100,01262;0,09112;4,756669169;60,05242138;-37,11271658;31,67600249;805,32;460,57867
206665;18/09/2021;L;I20;1,35;693;1002;119;702;24707;2385;137;17;1594;337;2668;251;22;835;99,99255;0,090441555;4,746426129;60,0644748;-36,829585;31,68236034;804,825535;463,66495
206666;18/09/2021;L;I20;1,35;676;983;84,7;702;24707;2385;137;17;1594;337;2668;251;22;835;99,99741;0,09026794;4,776931242;60,06155559;-37,14686255;31,68082053;808,90478;463,9292
206668;18/09/2021;L;I20;1;655;985;116,6;714;24709;2488;112;13;1563;391;2700;254;21;919;124,09987;0,10087296;5,964780567;48,39650517;-46,14822222;25,5278269;811,430615;463,79285
206669;18/09/2021;L;I20;1;664;998;131,3;714;24709;2488;112;13;1563;391;2700;254;21;919;126,70198;0,088174604;5,961345108;47,40257413;-46,24844273;25,00355559;799,29523;462,52777
206670;18/09/2021;L;I20;1;683;1013;112;679;24995;2451;121;18;1719;339;2764;241;18;932;129,86699;0,090827584;6,175693389;46,24731812;-48,02846436;24,39418978;806,82955;464,86502
206671;18/09/2021;L;I20;1;660;993;79,1;702;24707;2385;137;17;1594;337;2668;251;22;835;124,771675;0,08995905;5,862035186;48,13592508;-45,85396191;25,39037806;800,30345;463,36655
206672;18/09/2021;L;I20;1;675;1015;83,3;714;24709;2488;112;13;1563;391;2700;254;21;919;126,45611;0,09062116;5,993207638;47,49473948;-47,30935888;25,05217027;805,447775;460,7768
206673;18/09/2021;L;I20;1;663;982;96,7;679;24995;2451;121;18;1719;339;2764;241;18;932;119,96921;0,09026804;5,665351829;50,06284529;-44,28702338;26,40677554;802,91547;463,0976
206674;18/09/2021;L;I20;1;678,5;982,1;118,6;688;24778;2290;97;10;1455;349;2692;247;22;857;109,777245;0,088791944;5,268197305;54,71079184;-40,48440564;28,85843965;811,547;468,0933
206675;18/09/2021;L;I20;1;669;993;101,2;688;24778;2290;97;10;1455;349;2692;247;22;857;126,94457;0,090501584;6,011438268;47,31198822;-46,79634208;24,955774;802,676215;460,93524
206676;18/09/2021;L;I20;1;665;1001;126;702;24707;2385;137;17;1594;337;2668;251;22;835;125,98327;0,090810455;5,965364215;47,67299658;-46,61003177;25,146196;804,348355;463,11896
206677;18/09/2021;L;I20;1;656,6;982,6;137,3;727;24984;2476;105;21;1712;359;2735;242;17;967;113,22559;0,08694406;5,351458871;53,04454585;-42,27801377;27,97954067;803,3874;459,45804
206678;18/09/2021;L;I20;1;737;1003;100,2;714;24709;2488;112;13;1563;391;2700;254;21;919;103,053215;0,07539286;5,138490463;58,28056893;-39,16507546;30,74139899;832,76285;469,32358
206679;18/09/2021;L;I20;1;673;998;105,8;679;24995;2451;121;18;1719;339;2764;241;18;932;123,36867;0,09727798;6,080271335;48,68334886;-47,63344458;25,67912907;827,635;462,9603
206680;18/09/2021;L;I20;1;685;1004;89,4;679;24995;2451;121;18;1719;339;2764;241;18;932;121,99909;0,08902439;5,782196053;49,2298754;-45,10481434;25,96740681;803,67457;461,26828
206681;18/09/2021;L;I20;1,07;678;1024;120,1;792;24723;2534;134;14;1596;340;2769;240;19;938;108,29934;0,088305645;5,127603005;55,45740168;-40,21908136;29,25225583;803,9681;461,1289
206683;18/09/2021;L;I20;1,07;666;1007;130,8;679;24995;2451;121;18;1719;339;2764;241;18;932;84,32549;0,09181679;4,002379198;71,22401542;-30,84744881;37,56871143;804,618325;465,64047
206684;18/09/2021;L;I20;1,07;661;1012;112,9;713;24953;2406;116;18;1548;347;2696;241;19;977;89,97843;0,088972546;4,300391748;66,74933092;-33,41635683;35,20843829;807,88585;461,60156
206685;18/09/2021;L;I20;1,07;656;997;110;726;24882;2472;148;15;1558;346;2733;239;17;947;89,98815;0,0896309;4,26983649;66,74212105;-33,20239011;35,20463528;804,70988;463,1528
206686;18/09/2021;L;I20;1,07;662;1005;120,4;679;24995;2451;121;18;1719;339;2764;241;18;932;89,45162;0,09074368;4,244917761;67,14243968;-33,07887024;35,41579236;805,22165;463,3083
206687;18/09/2021;L;I20;1,07;641;982;125,1;714;24709;2488;112;13;1563;391;2700;254;21;919;87,7682;0,091689244;4,163116406;68,4302515;-32,26357132;36,09507772;805,09725;465,4478
206688;18/09/2021;L;I20;1,07;669;1024;124,1;730;24860;2432;150;20;1678;380;2737;240;19;962;97,36822;0,08793151;4,647788088;61,68337061;-35,94924463;32,5362834;808,14317;465,10138
206689;18/09/2021;L;I20;1,07;680;1026;108,7;730;24860;2432;150;20;1678;380;2737;240;19;962;100,01319;0,09022939;4,764157618;60,05207913;-37,04556748;31,67582196;806,279565;461,8932
206690;18/09/2021;L;I20;1,07;678,3;1023,1;111,7;730;24860;2432;150;20;1678;380;2737;240;19;962;115,595406;0,08926502;5,488706888;51,9570821;-42,33812353;27,40593342;805,22017;466,1251
206691;18/09/2021;L;I20;1,07;671;997;116,3;730;24860;2432;150;20;1678;380;2737;240;19;962;80,19125;0,037758794;3,79243194;74,89595187;-29,9576762;39,50555703;800,60352;453,25125
206692;18/09/2021;L;I20;1,07;671;997;116,3;730;24860;2432;150;20;1678;380;2737;240;19;962;80,02552;0,09314942;3,880516585;75,05105871;-28,42066676;39,58737163;812,81037;474,98392
206693;18/09/2021;L;I20;1,07;687;1028;117,7;730;24860;2432;150;20;1678;380;2737;240;19;962;93,00408;0,08782394;4,473210891;64,57781207;-34,34547469;34,06302175;811,79157;466,35706
206694;18/09/2021;L;I20;1,07;676;1022;133,9;730;24860;2432;150;20;1678;380;2737;240;19;962;110,18909;0,09059859;5,245632834;54,50630366;-40,80014366;28,75057776;805,609495;461,16196
206695;18/09/2021;L;I20;1,07;691;1061;116,5;792;24723;2534;134;14;1596;340;2769;240;19;938;123,21244;0,09;5,838791496;48,74507801;-45,13605044;25,7116895;804,7618;466,6943
206696;18/09/2021;L;I20;1,07;696;1044;101,4;713;24953;2406;116;18;1548;347;2696;241;19;977;124,26854;0,09094309;5,872276006;48,33081647;-45,86910106;25,49317792;802,925625;462,63983
206697;18/09/2021;L;I20;1,07;694;1055;120,8;730;24860;2432;150;20;1678;380;2737;240;19;962;124,18846;0,08991608;5,869361378;48,36198146;-45,87234359;25,50961659;803,2937;463,01678
206698;18/09/2021;L;I20;1,07;721;1087;84,2;792;24723;2534;134;14;1596;340;2769;240;19;938;124,76559;0,08969291;5,891999987;48,13827274;-46,13832598;25,39161639;803,4437;463,53702
206699;18/09/2021;L;I20;1,07;673;1018;117,7;690;25180;2437;109;21;1612;340;2713;253;21;916;121,89399;0,09202731;5,752753727;49,27232261;-44,92840976;25,98979654;802,88465;464,0314
