Repository: AntoinePagneux126/CS-PFE-Mechanical_Properties_Prediction

<div id="top"></div>
<div align="center">
  <a href="https://gitlab-student.centralesupelec.fr/2018barreeg/pfe-arcelor2">
  </a>

  <h3 align="center">PFE ArcelorMittal</h3>
    Analysis of a very high strength steel manufacturing line using ML and DL methods for the prediction of mechanical properties.
    <a href="https://gitlab-student.centralesupelec.fr/2018barreeg/pfe-arcelor2"><strong>Explore the docs »</strong></a>
</div>

<!-- TABLE OF CONTENTS -->
<details>
  <summary>Table of Contents</summary>
  <ol>
    <li>
      <a href="#about-the-project">About The Project</a>
      <ul>
        <li><a href="#built-with">Built With</a></li>
      </ul>
    </li>
    <li>

File: data/DP980_Sagunto_2021_upgrade.csv (part 5 of 5)
Coilnr;Date;Direction;Type;Th mm;Re02 Mpa;Rm Mpa;A80 x10%;C ppm;Mn ppm;Si ppm;P ppm;S ppm;Al ppm;Ti ppm;Cr ppm;Nb ppm;B ppm;Mo ppm;Linespeed (m/min);SKP elongation (%);Heating C/s 660 to 750;t_soaking_hot s;Cooling C/s;t_soaking_cold s;soaking_hot C;soaking_cold C
209617;04/11/2021;L;I20;1,2;701;1039;106,1;732;24659;2563;123;30;1565;344;2675;228;19;929;111,56324;0,18179756;5,266591228;53,83493703;-40,79252157;28,3964503;802,61578;466,00568
209618;04/11/2021;L;I20;1,2;680;1018;107,9;717;24750;2394;108;19;1626;360;2656;246;20;916;112,394615;0,18031411;5,327508851;53,43672381;-40,91412495;28,18640377;805,4657;470,03397
209622;04/11/2021;L;I20;1,2;696;1035;97,2;723;24703;2402;105;17;1680;342;2707;238;19;910;109,49411;0,1417;5,197338198;54,85226557;-39,90919294;28,93306316;805,549735;468,6739
209623;04/11/2021;L;I20;1,2;720,5;1019,5;116,7;723;24703;2402;105;17;1680;342;2707;238;19;910;111,98386;0,13960715;5,308611021;53,63272886;-40,87237582;28,28979105;804,53357;467,19644
209624;04/11/2021;L;I20;1,2;707;1015;84,6;723;24703;2402;105;17;1680;342;2707;238;19;910;112,01276;0,13997102;5,33001133;53,61889128;-40,76573355;28,2824921;806,965565;470,08624
209625;04/11/2021;L;I20;1,2;690;999;101,1;723;24703;2402;105;17;1680;342;2707;238;19;910;111,99421;0,14010811;5,331543408;53,62777236;-40,92536298;28,28717663;806,2641;466,956
209626;04/11/2021;L;I20;1,2;689;1006;87,8;723;24703;2402;105;17;1680;342;2707;238;19;910;112,017914;0,14008242;5,337359765;53,61642424;-41,03386884;28,28119081;806,92636;466,76868
209627;04/11/2021;L;I20;1,2;698;1016;96,1;723;24703;2402;105;17;1680;342;2707;238;19;910;112,00111;0,1399654;5,334986683;53,62446854;-40,99074079;28,28543396;806,500705;466,45328
209628;04/11/2021;L;I20;1,2;709,6;1010,5;107,8;723;24703;2402;105;17;1680;342;2707;238;19;910;112,007355;0,14014286;5,324425992;53,6214787;-40,95628214;28,28385689;805,714635;466,77856
209629;04/11/2021;L;I20;1,2;711;1021;114,6;716;24822;2642;121;12;1480;349;2870;226;19;939;111,991035;0,13767397;5,320479161;53,62929274;-40,98701228;28,28797859;805,56993;466,65204
209630;04/11/2021;L;I20;1,2;716;1022;92,3;716;24822;2642;121;12;1480;349;2870;226;19;939;112,001015;0,1399661;5,344791815;53,62451403;-40,87803106;28,28545795;808,0278;468,9966
209631;04/11/2021;L;I20;1,2;707,6;1020,9;90,2;716;24822;2642;121;12;1480;349;2870;226;19;939;112,00639;0,1403834;5,327016008;53,62194068;-40,8354024;28,28410058;805,55815;467,07285
209632;04/11/2021;L;I20;1,2;712;1026;105,6;716;24822;2642;121;12;1480;349;2870;226;19;939;112,00344;0,13976;5,330459326;53,623353;-40,88784974;28,28484554;806,4684;467,9256
209633;04/11/2021;L;I20;1,2;721;1044;104,3;716;24822;2642;121;12;1480;349;2870;226;19;939;112,51943;0,1439373;5,359338559;53,37744779;-41,07824279;28,15513729;806,762075;467,86456
209660;05/11/2021;L;I20;1,4;678;987;112,9;712;24642;2628;125;17;1587;339;2676;255;19;937;91,04781;0,099014595;4,309760764;65,96534282;-32,76226163;34,7949061;802,48282;469,00366
209661;05/11/2021;L;I20;1,4;677;995;94,5;712;24642;2628;125;17;1587;339;2676;255;19;937;95,00029;0,09039272;4,546566232;63,22085964;-35,06239653;33,34726662;809,2949;465,4829
209662;05/11/2021;L;I20;1,4;691,3;985,9;121,8;712;24642;2628;125;17;1587;339;2676;255;19;937;94,98819;0,088523984;4,521203001;63,22891298;-34,80517988;33,35151454;806,4299;466,5026
209663;05/11/2021;L;I20;1,4;687;1004;117,2;712;24642;2628;125;17;1587;339;2676;255;19;937;94,995895;0,09003663;4,527350535;63,22378456;-34,8230174;33,34880944;807,286815;467,0696
209664;05/11/2021;L;I20;1,4;685;995;111,7;712;24642;2628;125;17;1587;339;2676;255;19;937;94,99926;0,08989668;4,530494838;63,22154509;-34,73351223;33,34762818;807,10887;467,0797
209665;05/11/2021;L;I20;1,4;693;1007;111,4;732;24703;2797;132;7;1671;366;2801;236;17;894;95,00026;0,0889569;4,538593231;63,22087961;-34,61476871;33,34727715;808,06335;468,75345
209666;05/11/2021;L;I20;1,4;685;998;112,9;732;24703;2797;132;7;1671;366;2801;236;17;894;91,717514;0,09078838;4,377704939;65,48367632;-33,58436787;34,54084026;806,70995;465,10455
209685;05/11/2021;L;I20;1,8;724,5;1016,6;101,5;732;24901;2624;132;26;1511;339;2729;241;22;968;74,21156;0,08913295;3,520108657;80,9307876;-27,02892156;42,68876709;806,783825;471,94336
209686;05/11/2021;L;I20;1,8;716;1036;102,7;717;24750;2394;108;19;1626;360;2656;246;20;916;74,986534;0,092069305;3,56811362;80,09438068;-27,65142319;42,24758541;806,640105;464,99704
209687;05/11/2021;L;I20;1,8;702,9;978,5;56,8;732;24659;2563;123;30;1565;344;2675;228;19;929;72,46418;0,09015306;3,44507754;82,8823289;-26,79722945;43,71815151;807,16019;465,75305
209697;05/11/2021;L;I20;1,8;679;993;105,3;717;24750;2394;108;19;1626;360;2656;246;20;916;70,81019;0,07509554;3,40380226;84,81830087;-26,21707052;44,73932354;811,261825;464,8688
209698;05/11/2021;L;I20;1,8;672,6;955,3;120,2;717;24750;2394;108;19;1626;360;2656;246;20;916;68,13192;0,07023077;3,308157472;88,15251354;-25,80555975;46,49802912;816,643575;459,77563
209699;05/11/2021;L;I20;1,8;685,2;969;130,6;717;24750;2394;108;19;1626;360;2656;246;20;916;59,980644;0,07090323;2,884124006;100,1323027;-21,92497147;52,81703878;810,24705;466,94708
210696;16/11/2021;L;I20;1,2;717,3;1022,5;114,7;716;24822;2642;121;12;1480;349;2870;226;19;939;111,17641;0,09858974;5,270129921;54,02225166;-40,43766138;28,49525362;804,041025;467,40512
210697;16/11/2021;L;I20;1,2;681;1018;101,3;716;24822;2642;121;12;1480;349;2870;226;19;939;113,00191;0,10417835;5,359702029;53,14954411;-40,96735779;28,03492437;805,08055;470,14014
210698;16/11/2021;L;I20;1,2;711;987;103;691;25113;2367;116;23;1626;370;2706;283;20;928;108,456856;0,09816352;5,179422908;55,37685879;-39,63183011;29,20977167;808,49687;468,961
211465;30/11/2021;L;I20;0,8;661;1011;105,7;712;24642;2628;125;17;1587;339;2676;255;19;937;121,39779;0,115625955;5,748767322;49,47371777;-44,26208882;26,09602695;803,59235;466,4939
211466;30/11/2021;L;I20;0,8;753;1013;96,2;712;24642;2628;125;17;1587;339;2676;255;19;937;131,68973;0,11235762;6,350691667;45,60720111;-48,37590022;24,05654564;813,25133;468,97086
212192;06/12/2021;L;I20;2,01;735;1012;88,4;711;24733;2475;170;27;1405;320;2749;240;17;1014;66,00824;0,16658108;3,194142988;90,98864021;-24,559728;47,99400802;816,2534;467,89053
92122020;06/12/2021;L;I20;1,821;686,1;985,5;91,3;712;24642;2628;125;17;1587;339;2676;255;19;937;71,157616;0,092;3,371652155;84,40417678;-25,77994221;44,52088445;802,9587;466,8995
212227;06/12/2021;L;I20;1,8;682;982;113,9;717;24750;2394;108;19;1626;360;2656;246;20;916;74,53182;0,08937226;3,544543835;80,58303152;-27,99023625;42,50533531;806,6752;459,2146
212228;06/12/2021;L;I20;1,8;717;1018;101,7;717;24750;2394;108;19;1626;360;2656;246;20;916;65,708786;0,068878375;3,11956437;91,40330184;-24,17125427;48,21273064;805,33245;464,9838
212229;06/12/2021;L;I20;1,8;728,4;1018,4;120,1;723;24901;2977;128;21;1410;368;2748;237;19;925;73,975975;0,07697403;3,509100978;81,188521;-26,95920227;42,82471438;804,70193;467,54156
212230;06/12/2021;L;I20;1,8;736;1027;99,2;723;24901;2977;128;21;1410;368;2748;237;19;925;73,99961;0,100012906;3,517318992;81,16258991;-27,43668964;42,81103644;806,096115;462,89807
212231;06/12/2021;L;I20;1,8;731;1020;96,6;733;25086;2499;123;19;1607;336;2677;240;21;998;73,973946;0,09911842;3,508970951;81,19074789;-27,4564436;42,825889;805,017775;461,96054
212232;06/12/2021;L;I20;1,8;706;999;107,4;776;25037;2565;138;27;1547;323;2819;236;20;996;68,61907;0,049668875;3,274511116;87,52668901;-25,75826437;46,16792387;808,1384;459,61987
212247;06/12/2021;L;I20;1,35;711;1017;105;723;24901;2977;128;21;1410;368;2748;237;19;925;97,88245;0,106712766;4,635740448;61,35931416;-36,84701461;32,36535252;804,511165;457,3032
212248;06/12/2021;L;I20;1,35;699;1004;120,6;702;24707;2385;137;17;1594;337;2668;251;22;835;95,86602;0,092612244;4,527527819;62,64993582;-35,04638004;33,04611999;802,25152;465,0041
212249;06/12/2021;L;I20;1,35;695,7;1005,9;120,8;716;24852;2569;110;23;1603;361;2742;271;21;849;97,88371;0,089010306;4,617204836;61,35852431;-36,36106515;32,3649359;802,88145;461,7598
212250;06/12/2021;L;I20;1,35;717;994;110,9;713;24915;2438;129;17;1664;388;2732;249;20;870;97,07476;0,12472816;4,576090669;61,86984135;-35,99412333;32,63464159;802,558275;462,2466
212251;06/12/2021;L;I20;1,35;710;999;105;723;24703;2402;105;17;1680;342;2707;238;19;910;96,71213;0,14888525;4,560226266;62,10182735;-35,82452796;32,75700783;802,8217;462,9
212252;06/12/2021;L;I20;1,35;700;978;121,7;713;24915;2438;129;17;1664;388;2732;249;20;870;95,78102;0,14995745;4,523490464;62,70553394;-35,39248836;33,07544647;802,68045;462,22723
212264;06/12/2021;L;I20;1,35;718;1002;104,6;714;24709;2488;112;13;1563;391;2700;254;21;919;98,89168;0,18548109;4,752310697;60,73311729;-36,40583538;32,03505088;812,41892;469,35352
212296;07/12/2021;L;I20;1,22;739,6;1027,6;122,2;776;25037;2565;138;27;1547;323;2819;236;20;996;109,55594;0,091244444;5,222041902;54,82130864;-40,32627285;28,91673423;808,12065;467,2203
212301;07/12/2021;L;I20;1,37;750;1070;90,7;732;24901;2624;132;26;1511;339;2729;241;22;968;98,09928;0,101587445;4,687158307;61,22369094;-36,56561056;32,293815;808,7731;462,348
212302;07/12/2021;L;I20;1,4;701;992,1;125,7;717;24750;2394;108;19;1626;360;2656;246;20;916;96,59348;0,092337;4,57297298;62,17810974;-34,73799266;32,7972447;803,29485;470,69672
212303;07/12/2021;L;I20;1,4;692;1003;126,1;732;24703;2797;132;7;1671;366;2801;236;17;894;97,7783;0,09051915;4,647594339;61,42467194;-35,75594758;32,39982696;806,241265;467,88
212304;07/12/2021;L;I20;1,2;735;1071;96,9;776;25037;2565;138;27;1547;323;2819;236;20;996;84,85671;0,17490605;4,136451934;70,77813882;-31,17304823;37,33352377;817,636575;469,14966
212305;07/12/2021;L;I20;1,2;747;1074;100,7;776;25037;2565;138;27;1547;323;2819;236;20;996;89,00139;0,18046331;4,233506216;67,48209213;-32,22363906;35,5949497;804,808895;467,79382
212306;07/12/2021;L;I20;1,2;740;1055;107,7;776;25037;2565;138;27;1547;323;2819;236;20;996;90,46736;0,18006983;4,304393092;66,38858479;-32,87086096;35,01815461;806,38285;469,54224
212362;07/12/2021;L;I20;1,37;730,7;1062,4;114,7;776;25037;2565;138;27;1547;323;2819;236;20;996;96,39883;0,099658534;4,572833539;62,30366074;-34,82001586;32,8634694;803,18683;467,47513
212477;09/12/2021;L;I20;1;675;990;107,3;723;24703;2402;105;17;1680;342;2707;238;19;910;129,80162;0,15590878;6,154523765;46,27060895;-47,86679731;24,40647505;804,756825;463,98666
212478;09/12/2021;L;I20;1;669;983;108,9;723;24703;2402;105;17;1680;342;2707;238;19;910;124,479645;0,14957747;5,870366505;48,24885225;-45,70600495;25,44994405;802,15;464,44788
212479;09/12/2021;L;I20;1;669,8;977,8;133;717;24750;2394;108;19;1626;360;2656;246;20;916;129,1161;0,14970297;6,094541355;46,51627489;-47,90723076;24,53605708;803,189765;462,25412
212485;09/12/2021;L;I20;1;684;995;126;713;24915;2438;129;17;1664;388;2732;249;20;870;125,53043;0,13998431;5,923358588;47,84497273;-46,23442922;25,23690869;802,38197;463,41177
212486;09/12/2021;L;I20;1;667,8;973,6;99,3;713;24915;2438;129;17;1664;388;2732;249;20;870;123,918495;0,15030107;5,85847885;48,46734138;-45,83584197;25,56519106;803,00037;461,7097
212495;09/12/2021;L;I20;1,2;727,7;987,1;91,5;711;24733;2475;170;27;1405;320;2749;240;17;1014;107,04106;0,09258156;5,117294239;56,10930983;-39,65828526;29,59611947;810,16348;466,75745
213664;23/12/2021;L;I20;1,35;671;990;115,7;723;24703;2402;105;17;1680;342;2707;238;19;910;96,97079;0,114029415;4,572083125;61,93617686;-36,45304633;32,66963175;802,4794;457,19705
213665;23/12/2021;L;I20;1,35;678,7;962,6;128,6;717;24750;2394;108;19;1626;360;2656;246;20;916;88,55313;0,09109251;4,190912566;67,82368957;-33,33150834;35,77513296;804,75595;458,385
213666;23/12/2021;L;I20;1,35;743,6;978,7;114,6;713;24915;2438;129;17;1664;388;2732;249;20;870;77,68;0,1434386;3,740493403;77,31719876;-29,17800607;40,78269825;813,659635;463,3307
92136730;23/12/2021;L;I20;1,071;668;989;128,3;717;24750;2394;108;19;1626;360;2656;246;20;916;105,0002;0,16000667;5,018889531;57,19989105;-39,34969313;30,1713711;808,59532;459,814
92136740;23/12/2021;L;I20;1,071;651;1001;141,2;723;24703;2402;105;17;1680;342;2707;238;19;910;104,99786;0,15049191;5,019965818;57,20116581;-38,96074002;30,17204351;808,20875;462,2699
92136750;23/12/2021;L;I20;1,071;674;1023;106,7;723;24901;2977;128;21;1410;368;2748;237;19;925;103,75829;0,14789431;4,905628987;57,88453144;-38,26609553;30,5325001;802,74715;462,16586
213676;23/12/2021;L;I20;1;650;960;125,2;732;24703;2797;132;7;1671;366;2801;236;17;894;104,98915;0,1299005;5,02253149;57,20591128;-38,95322896;30,17454661;809,693015;464,80896
213677;23/12/2021;L;I20;1,07;703;965;83,5;732;24703;2797;132;7;1671;366;2801;236;17;894;100,50387;0,10167153;4,905861196;59,75889287;-37,59232722;31,52117426;819,17445;464,96423
213681;23/12/2021;L;I20;1,8;722,8;1012,5;125,3;733;25086;2499;123;19;1607;336;2677;240;21;998;75,00777;0,086157896;3,567276226;80,07170457;-27,45019257;42,23562439;806,31448;467,32632
213682;23/12/2021;L;I20;1,8;688;981;63,5;711;24733;2475;170;27;1405;320;2749;240;17;1014;74,99571;0,084714286;3,567457823;80,08458084;-27,50095526;42,24241627;806,2526;466,35715
213683;23/12/2021;L;I20;1,8;697,2;978,3;121,6;712;25314;2461;108;20;1634;351;2744;240;18;848;75,00857;0,10198701;3,559794716;80,07085057;-27,48427167;42,23517393;804,95;465,82986
213684;23/12/2021;L;I20;1,8;743,7;1024,7;117,6;733;25086;2499;123;19;1607;336;2677;240;21;998;75,00623;0,096536234;3,561231767;80,07334857;-27,85863536;42,23649156;805,35292;461,67392
213685;23/12/2021;L;I20;1,8;695;990;94,9;711;24733;2475;170;27;1405;320;2749;240;17;1014;75,02299;0,10114285;3,556521726;80,05546033;-27,46646064;42,227056;804,51495;466,1117
213686;23/12/2021;L;I20;1,8;703,7;989,3;99,4;711;24733;2475;170;27;1405;320;2749;240;17;1014;75,01363;0,10174026;3,557191399;80,06544944;-27,53642058;42,23232498;804,913;465,75974
213687;23/12/2021;L;I20;1,8;725;1034;74,1;733;25086;2499;123;19;1607;336;2677;240;21;998;70,05698;0,10073684;3,320820127;85,7302156;-26,26079072;45,22033351;804,7184;458,5079
213688;23/12/2021;L;I20;1,8;766,1;1045;113,5;776;25037;2565;138;27;1547;323;2819;236;20;996;67,84853;0,10024;3,229803524;88,52070929;-24,65877943;46,69224226;806,858005;470,01733
213689;23/12/2021;L;I20;1,8;717;1014;116,9;733;25086;2499;123;19;1607;336;2677;240;21;998;73,99706;0,10577622;3,510881534;81,16538684;-27,20035265;42,81251174;804,574115;464,1972
213690;23/12/2021;L;I20;1,8;703;1000;114,5;733;25086;2499;123;19;1607;336;2677;240;21;998;74,01348;0,1094697;3,511650521;81,14738018;-27,4484838;42,80301372;804,962095;461,95303
213691;23/12/2021;L;I20;1,8;704;1008;104,5;733;25086;2499;123;19;1607;336;2677;240;21;998;73,96;0,109038964;3,515357565;81,20605733;-27,42002485;42,83396431;806,09025;462,92856
213692;23/12/2021;L;I20;1,8;739;1040,9;139,5;776;25037;2565;138;27;1547;323;2819;236;20;996;74,000656;0,09813158;3,53183002;81,16144268;-27,61863055;42,8104313;808,3079;461,8408
213693;23/12/2021;L;I20;1,8;696;1002;130,7;712;25314;2461;108;20;1634;351;2744;240;18;848;74,02755;0,11362914;3,521837375;81,13195695;-26,97343762;42,79487839;805,812585;467,53378
213694;23/12/2021;L;I20;1,8;670;960;108,8;712;25314;2461;108;20;1634;351;2744;240;18;848;73,95373;0,10848366;3,510400905;81,2129422;-27,05003981;42,83759589;804,75035;465,87842
213695;23/12/2021;L;I20;1,8;698;997;126,4;712;25314;2461;108;20;1634;351;2744;240;18;848;74,01014;0,11063889;3,518280544;81,15104228;-27,12926585;42,80494538;805,903475;466,2972
213696;23/12/2021;L;I20;1,8;712,3;990,3;122,6;712;25314;2461;108;20;1634;351;2744;240;18;848;76,146225;0,10655629;3,620038439;78,8745601;-27,86068407;41,60416357;805,926485;466,9232
213697;23/12/2021;L;I20;1,45;743;1084;96,5;776;25037;2565;138;27;1547;323;2819;236;20;996;90,54463;0,09633898;4,346838695;66,33192935;-33,30997691;34,98827043;810,91752;467,37515
213698;23/12/2021;L;I20;1,45;716;1052;126,4;776;25037;2565;138;27;1547;323;2819;236;20;996;94,03167;0,09985556;4,478794309;63,87209756;-34,12933399;33,69077674;805,7228;467,74
92137090;23/12/2021;L;I20;1,4;693;960;34,2;732;24659;2563;123;30;1565;344;2675;228;19;929;88,03015;0,105577886;4,16980129;68,22662463;-32,00732048;35,98767013;804,42965;468,88544
213710;23/12/2021;L;I20;1,4;703;1011;108,2;706;24621;2345;126;24;1572;365;2737;237;17;790;96,0997;0,10250187;4,565388043;62,49759364;-35,23702468;32,96576368;805,576415;466,0517
213711;23/12/2021;L;I20;1,4;693;1007;79;732;24703;2797;132;7;1671;366;2801;236;17;894;96,99897;0,09835424;4,593166641;61,91818325;-35,3082245;32,66014062;803,950185;467,79556
213712;23/12/2021;L;I20;1,4;709;1014;113,1;717;24750;2394;108;19;1626;360;2656;246;20;916;97,00593;0,1084;4,597375037;61,91374074;-35,45467741;32,65779731;805,056635;467,98
213713;23/12/2021;L;I20;1,4;682;982;112,6;706;24621;2345;126;24;1572;365;2737;237;17;790;97,01782;0,12118797;4,602212135;61,90615291;-35,32925545;32,65379494;805,1485;468,6752
213714;23/12/2021;L;I20;1,4;720;1017;90,3;733;25086;2499;123;19;1607;336;2677;240;21;998;98,56942;0,118528925;4,674662835;60,93167638;-36,05501474;32,13978534;804,94752;466,95868
213715;23/12/2021;L;I20;1,2;725;1046;114,5;711;24733;2475;170;27;1405;320;2749;240;17;1014;113,01567;0,1964468;5,410246902;53,14307299;-41,39969842;28,03151103;809,6401;468,50497
213716;23/12/2021;L;I20;1,2;720;1052;98,6;733;25086;2499;123;19;1607;336;2677;240;21;998;112,9921;0,19946377;5,353541445;53,15415857;-41,09928788;28,03735836;803,85541;467,41086
213717;23/12/2021;L;I20;1,2;729;1037;106,1;716;24822;2642;121;12;1480;349;2870;226;19;939;112,12081;0,13803488;5,30889172;53,56721915;-40,60901676;28,25523647;804,3872;470,3971
213718;23/12/2021;L;I20;1,2;723;1000;82,3;716;24822;2642;121;12;1480;349;2870;226;19;939;108,45201;0,14989349;5,185126867;55,37933322;-39,69197555;29,21107686;809,13638;468,81244
213735;23/12/2021;L;I20;1;659;1010;122,5;706;24621;2345;126;24;1572;365;2737;237;17;790;129,57298;0,18666418;6,251125197;46,35225647;-48,32688203;24,44954187;813,095515;463,14478
213739;23/12/2021;L;I20;1,07;655;989;125,7;732;24703;2797;132;7;1671;366;2801;236;17;894;117,81785;0,09791538;5,597623769;50,97699542;-43,137403;26,88896462;805,18425;465,69537
213740;23/12/2021;L;I20;1,07;685;1039;106,8;716;24852;2569;110;23;1603;361;2742;271;21;849;125,70265;0,08832576;5,941806965;47,77942231;-46,69935073;25,20233265;803,58032;461,5068
213741;23/12/2021;L;I20;1,07;679;1034;118,3;716;24852;2569;110;23;1603;361;2742;271;21;849;126,008835;0,089160584;5,994376511;47,66332456;-47,01769842;25,14109427;807,3208;462,51532
213742;23/12/2021;L;I20;1,07;694;1034;127;732;24901;2624;132;26;1511;339;2729;241;22;968;122,269485;0,08874264;5,814941994;49,12100513;-45,51673982;25,90998073;805,985655;460,8522
213743;23/12/2021;L;I20;1,07;691;1050;112,9;732;24901;2624;132;26;1511;339;2729;241;22;968;113,5939;0,08956164;5,476054416;52,87255742;-41,87449309;27,88882149;812,89865;467,363
213744;23/12/2021;L;I20;1,07;689;1037;115,8;732;24901;2624;132;26;1511;339;2729;241;22;968;126,00442;0,089655176;5,975802907;47,66499461;-46,53811247;25,14197518;803,38685;460,54898
213745;23/12/2021;L;I20;1,07;676;1028;90,5;713;24915;2438;129;17;1664;388;2732;249;20;870;126,011024;0,09265347;5,974415882;47,66249658;-46,16794352;25,14065753;804,9594;466,6482
213746;23/12/2021;L;I20;1,07;674;1023;101,7;713;24915;2438;129;17;1664;388;2732;249;20;870;125,99577;0,09007547;5,982022893;47,66826696;-46,48609025;25,14370125;805,736235;464,7404
213747;23/12/2021;L;I20;1,07;663;1004;109,7;713;24915;2438;129;17;1664;388;2732;249;20;870;126,0049;0,090139076;5,988600083;47,66481304;-46,56412212;25,1418794;805,997675;463,9139
213748;23/12/2021;L;I20;1,07;680;1036;113,8;713;24915;2438;129;17;1664;388;2732;249;20;870;126,002525;0,08976744;5,986360043;47,66571146;-46,72201446;25,1423533;805,72525;462,4824
213749;23/12/2021;L;I20;1,07;660;1018;90,1;729;24636;2373;117;24;1598;352;2722;254;18;858;125,99484;0,09094531;5,992447434;47,66861881;-46,41521729;25,14388684;805,9965;464,4117
213750;23/12/2021;L;I20;1,07;658;1017;119;732;24703;2797;132;7;1671;366;2801;236;17;894;126,00691;0,08960403;5,992534202;47,66405271;-46,41285611;25,14147835;806,1953;464,92282
213751;23/12/2021;L;I20;1,07;669;1023;130,5;732;24703;2797;132;7;1671;366;2801;236;17;894;126,0093;0,09006689;5,985228516;47,66314867;-46,4664926;25,1410015;805,47525;464,0642
213752;23/12/2021;L;I20;1,07;670;1022;125,2;732;24703;2797;132;7;1671;366;2801;236;17;894;126,009895;0,08980205;5,991913328;47,66292361;-46,45115169;25,14088279;805,966555;464,29214
213753;23/12/2021;L;I20;1,07;672;1026;126;711;24733;2475;170;27;1405;320;2749;240;17;1014;103,980545;0,088846415;4,950788652;57,76080516;-38,48814553;30,46723789;806,690095;463,3263
213754;23/12/2021;L;I20;1,07;665;1004;121;733;25086;2499;123;19;1607;336;2677;240;21;998;109,22327;0,08920139;5,190884388;54,98828226;-40,07972716;29,00480822;805,167355;464,66736
