Repository: AntoinePagneux126/CS-PFE-Mechanical_Properties_Prediction

<div id="top"></div>
<div align="center">
  <a href="https://gitlab-student.centralesupelec.fr/2018barreeg/pfe-arcelor2">
  </a>

  <h3 align="center">PFE ArcelorMittal</h3>
    Analysis of a very high strength steel manufacturing line using ML and DL methods for the prediction of mechanical properties.
    <a href="https://gitlab-student.centralesupelec.fr/2018barreeg/pfe-arcelor2"><strong>Explore the docs »</strong></a>
</div>

<!-- TABLE OF CONTENTS -->
<details>
  <summary>Table of Contents</summary>
  <ol>
    <li>
      <a href="#about-the-project">About The Project</a>
      <ul>
        <li><a href="#built-with">Built With</a></li>
      </ul>
    </li>
    <li>

File: data/DP980GI_SDG3-v2_20220208_upgrade.csv (part 3 of 3)
Coilnr;Date;Direction;Type;Th mm;Re02 Mpa;Rm Mpa;A80 x10%;C ppm;Mn ppm;Si ppm;P ppm;S ppm;Al ppm;Ti ppm;Cr ppm;Nb ppm;B ppm;Mo ppm;Linespeed (m/min);SKP elongation (%);Heating C/s 660 to 750;t_soaking_hot s;Cooling C/s;t_soaking_cold s;soaking_hot C;soaking_cold C
46338486;25/06/2021;L;I20;1,621;750;994;109;739;25200;2451;119;22;1469;252;3007;232;;972;75;0,4;2,166955775;70,76273924;-21,41397787;40,20610184;815,31855;482,63217
46338486;25/06/2021;L;I20;1,62;779;993;108;739;25200;2451;119;22;1469;252;3007;232;;972;75;0,4;2,16760471;70,48788053;-21,50877116;40,04993212;814,680465;481,761
46338905;25/06/2021;T;I20;1,294;629;1017;116;735;25430;2533;120;4;1872;250;2962;235;;920;105;0,189;2,11064341;50,28571429;-24,86505;28,57142857;771,859;493,567
46338967;25/06/2021;L;I20;0,907;661;1005;117;731;25450;2480;119;15;1700;211;2968;236;;930;144;0,189;4,127206418;36,66666667;-37,95864;20,83333333;799,444;483,847
46338974;25/06/2021;L;I20;0,9034678;665;1005;108;697;25350;2572;101;10;1492;247;3040;236;;950;144;0,19871357;4,08220884;36,66666667;-37,986;20,83333333;797,9988;482,429
46339135;25/06/2021;L;I20;1,483;603;956;144;747;24850;2713;113;8;1605;274;2898;243;;964;95;0,2;2,10414306;55,57894737;-23,089275;31,57894737;778,415;489,476
46339456;26/06/2021;L;I20;1,23;631;974;127;697;25200;2551;97;5;1671;255;3038;231;;966;117;0,18786882;2,931977762;45,12820513;-29,99036138;25,64102564;789,944945;485,122
46339456;26/06/2021;L;I20;1,222;635;969;109;697;25200;2551;97;5;1671;255;3038;231;;966;117;0,20873947;3,000949865;45,13322765;-30,16822804;25,64387934;791,1377;483,68674
46339456;26/06/2021;L;I20;1,223;647;974;131;697;25200;2551;97;5;1671;255;3038;231;;966;111;0,189;2,92400932;47,56756757;-29,2379735;27,02702703;794,3007;481,213
46339494;26/06/2021;L;I20;1,223;688;998;126;701;25270;2543;100;12;1564;234;3013;243;;981;104;0,189;2,497298555;50,76923077;-27,65784667;28,84615385;795,805475;488,261
46339470;26/06/2021;L;I20;1,236;632;969;128;688;25300;2514;99;11;1580;235;3015;241;;980;115;0,189;2,706239533;45,8145438;-28,69347563;26,0309908;786,14642;492,476
46339470;26/06/2021;L;I20;1,241;635;971;118;688;25300;2514;99;11;1580;235;3015;241;;980;115;0,20550504;2,646877873;45,84338147;-28,3133896;26,04737584;785,1879;496,221
46340009;26/06/2021;T;I20;1,786;660;1042;150;798;25660;3023;105;18;1656;229;2999;237;;971;81;0,2;1,6966269;65,18518519;-19,511415;37,03703704;775,86945;492,351
46340016;26/06/2021;T;I20;1,7728056;651;1042;111;783;25620;3037;105;19;1643;225;3004;236;;970;79;0,2;1,748276916;66,75329424;-18,69309873;37,92800809;776,19395;493,286
46340115;26/06/2021;T;I20;1,771;669;1055;129;798;25660;3023;105;18;1656;229;2999;237;;971;79;0,2;1,726944769;66,83544304;-19,29229112;37,97468354;777,18796;486,944
46340153;26/06/2021;L;I20;1,4394975;685;987;91;735;25430;2533;120;4;1872;250;2962;235;;920;87;0,19724728;4,790974565;60,68965517;-22,92787125;34,48275862;798,52025;484,615
46340245;26/06/2021;L;I20;1,32;655;971;120;688;25300;2514;99;11;1580;235;3015;241;;980;99;0,209;2,623056351;53,33333333;-26,163951;30,3030303;796,0034;482,712
46340245;26/06/2021;L;I20;1,3171064;677;982;120;688;25300;2514;99;11;1580;235;3015;241;;980;96;0,209;2,869464987;55,02032887;-25,72765385;31,26155049;802,68877;481,294
46340474;26/06/2021;L;I20;2,002;753;1000;119;750;25400;2654;101;7;1510;250;3044;238;;908;60;0,38608283;1,553957139;88,49746787;-16,26387808;50,2826522;804,351335;490,186
46340481;26/06/2021;L;I20;1,944;704;978;128;750;25400;2654;101;7;1510;250;3044;238;;908;68;0,389;1,781125012;77,64705882;-18,05184667;44,11764706;794,787625;478,477
46340535;27/06/2021;L;I20;1,766;793;1025;98;752;25170;2656;121;8;1436;227;3004;247;;973;69;0,3908188;2,308009668;76,52173913;-19,798814;43,47826087;817,3036;479,611
46340542;27/06/2021;L;I20;1,766;793;1025;98;752;25170;2656;121;8;1436;227;3004;247;;973;69;0,389;2,301268617;76,52173913;-19,8167425;43,47826087;817,395;479,511
46340566;27/06/2021;L;I20;1,769;692;1004;94;744;25610;2604;144;8;1614;272;2985;228;;943;69;0,4;2,374767185;76,52173913;-19,6378025;43,47826087;817,3545;479,592
46340559;27/06/2021;L;I20;1,781;692;1004;94;744;25610;2604;144;8;1614;272;2985;228;;943;70;0,319;2,301662933;75,42857143;-19,70651667;42,85714286;813,294;479,713
46340573;27/06/2021;L;I20;1,769;692;1004;94;774;25654;2657;136;12;1543;268;2988;235;;948;70;0,4;2,279795185;75,42857143;-19,81309167;42,85714286;814,7845;480,526
46340573;27/06/2021;L;I20;1,7677348;770;1047;74;774;25654;2657;136;12;1543;268;2988;235;;948;69;0,389;2,206861384;76,52173913;-19,93328753;43,47826087;814,876435;474,548
46340702;27/06/2021;L;I20;1,521;801;1040;98;742;25620;2574;123;20;1375;243;2981;231;;973;81;0,4;3,004205379;65,18518519;-21,831795;37,03703704;818,049;497,355
46340740;27/06/2021;L;I20;1,3769264;702;989;50;710;25190;2578;132;5;1427;212;3052;255;;951;96;0,389;2,861943656;55;-25,022568;31,25;800,0586;484,98
46341000;27/06/2021;L;I20;0,93;873;1082;79;742;25620;2574;123;20;1375;243;2981;231;;973;126;0,33;5,228619395;41,9047619;-36,0335577;23,80952381;824,54717;484,678
46341031;27/06/2021;L;I20;1,217;731;990;122;741;25170;2341;117;22;1566;264;3006;231;;974;107;0,389;2,818681663;49,44268357;-26,64098113;28,09243385;796,3995;502,276
46341109;27/06/2021;L;I20;1,021;627;979;128;736;25340;2443;98;13;1576;211;3005;229;;958;115;0,189;2,707934897;45,91304348;-29,56581958;26,08695652;785,9241;483,1971
46341109;27/06/2021;L;I20;1,009;660;988;127;736;25340;2443;98;13;1576;211;3005;229;;958;114;0,189;3,54724298;46,31578947;-31,108985;26,31578947;799,419;470,256
46432555;28/06/2021;T;I20;1,485;571;965;131;736;25460;2535;131;14;1541;227;2973;238;;933;80;0,189;1,581236792;66;-18,87013333;37,5;767,00753;487,937
46432555;28/06/2021;T;I20;1,485;586;967;126;736;25460;2535;131;14;1541;227;2973;238;;933;80;0,21469682;1,583200079;66;-18,79268867;37,5;767,11;489,06967
46432555;28/06/2021;T;I20;1,4889176;616;985;134;736;25460;2535;131;14;1541;227;2973;238;;933;81;0,19404668;1,752524924;65,18518519;-19,48408425;37,03703704;775,96245;489,881
46432685;29/06/2021;L;I20;1,419;656;977;132;736;25460;2535;131;14;1541;227;2973;238;;933;84;0,2;2,456351227;62,85714286;-22,16445;35,71428571;797,7007;483,015
46432692;29/06/2021;L;I20;1,424;656;965;130;736;25460;2535;131;14;1541;227;2973;238;;933;85;0,19683051;2,380240527;61,90778694;-22,63687748;35,17487895;797,85215;482,35803
46432708;29/06/2021;L;I20;1,424;660;971;130;775;25290;2515;118;0;1783;225;2964;238;;910;92;0,189;2,581580526;57,39130435;-24,14164333;32,60869565;797,76;484,799
46432821;29/06/2021;L;I20;1,027;669;995;108;734;25320;2505;116;24;1532;213;3030;239;;966;135;0,19040142;3,658036391;39,11111111;-35,1984375;22,22222222;794,8095;482,794
46433020;29/06/2021;L;I20;1,424;662;979;130;743;25264;2522;118;4;1615;208;2987;238;;925;93;0,189;2,54154862;56,77419355;-24,574165;32,25806452;795,97;482,104
46433020;29/06/2021;L;I20;1,424;666;980;58;743;25264;2522;118;4;1615;208;2987;238;;925;93;0,189;2,54154862;56,77419355;-24,574165;32,25806452;795,97;482,104
46433013;29/06/2021;L;I20;1,488;666;980;58;743;25264;2522;118;4;1615;208;2987;238;;925;84;0,18;2,180325004;62,85714286;-21,49014;35,71428571;791,319;489,597
46433044;29/06/2021;L;I20;1,422;665;988;129;767;25340;2529;119;1;1769;226;2971;239;;911;93;0,2;2,63467912;56,77419355;-24,6946;32,25806452;796,9395;480,14
46433044;29/06/2021;L;I20;1,422;679;996;123;767;25340;2529;119;1;1769;226;2971;239;;911;93;0,2;2,530549576;56,77419355;-24,75071;32,25806452;796,17395;480,526
46433037;29/06/2021;L;I20;1,422;662;979;130;743;25264;2522;118;4;1615;208;2987;238;;925;92;0,2;2,507526116;57,39130435;-24,52091333;32,60869565;796,3095;480,381
46433037;29/06/2021;L;I20;1,424;665;988;129;743;25264;2522;118;4;1615;208;2987;238;;925;92;0,2;2,456820067;57,39130435;-24,42958033;32,60869565;795,88967;481,42264
46433051;29/06/2021;L;I20;1,419;679;996;123;775;25290;2515;118;0;1783;225;2964;238;;910;92;0,189;2,754969059;57,39130435;-24,40246333;32,60869565;798,955;481,417
46433068;29/06/2021;L;I20;1,251;682;981;115;724;25190;2506;110;9;1524;239;3013;233;;968;81;0,20662333;2,201546694;65,18518519;-21,87692213;37,03703704;798,807775;480,221
46717715;10/07/2021;L;I20;1,526;677;1000;113;724;25260;2579;106;13;1487;255;3004;234;;1013;75;0,18;1,968320802;70,4;-20,2675625;40;795,355;472,299
46717821;10/07/2021;L;I20;1,611;734;983;99;737;24850;2702;114;8;1552;268;2909;242;;962;83;0,4;2,176585118;63,61445783;-21,76964532;36,14457831;801,52845;494,91504
46717838;10/07/2021;L;I20;1,495;674;997;112;725;25250;2565;114;9;1558;236;2992;237;;991;86;0,19841741;2,351201585;61,39534884;-22,47661815;34,88372093;800,241635;488,85
46717913;10/07/2021;L;I20;1,521;652;990;115;788;24940;2471;93;12;1551;226;2952;225;;959;81;0,19467755;2,097428894;65,18518519;-21,504825;37,03703704;795,911675;480,279
46718006;10/07/2021;T;I20;1,546;676;993;127;688;25300;2514;99;11;1580;235;3015;241;;980;88;0,38560948;2,045734373;60;-22,824142;34,09090909;787,621675;483,2
46718044;10/07/2021;T;I20;1,514;674;997;104;736;25340;2443;98;13;1576;211;3005;229;;958;87;0,39954346;2,078359164;60,68965517;-23,6392485;34,48275862;789,123025;468,451
46718037;10/07/2021;T;I20;1,527;702;1017;122;715;25180;2521;99;13;1533;221;3015;237;;970;87;0,4;2,051240413;60,68965517;-23,04167015;34,48275862;788,70022;477,2853
46718280;10/07/2021;L;I20;2,013;657;944;143;737;24850;2702;114;8;1552;268;2909;242;;962;58;0,39311683;1,356988928;91,03448276;-15,3686399;51,72413793;787,77788;476,25
46718280;10/07/2021;L;I20;2,016;712;973;120;737;24850;2702;114;8;1552;268;2909;242;;962;65;0,379;1,634241687;81,23076923;-17,75566542;46,15384615;800,00085;483,157
46718297;10/07/2021;L;I20;1,939;731;971;112;712;25330;2528;117;6;1525;198;3000;240;;933;63;0,4;1,783403587;83,80952381;-17,87587988;47,61904762;812,128925;481,72
46718341;10/07/2021;L;I20;1,212;719;996;120;737;24850;2702;114;8;1552;268;2909;242;;962;79;0,36;2,583835278;66,83544304;-21,00015196;37,97468354;803,256595;482,611
46718358;10/07/2021;L;I20;1,215;719;996;120;737;24850;2702;114;8;1552;268;2909;242;;962;96;0,409;2,905615857;55;-25,94976;31,25;804,1295;485,588
46718525;11/07/2021;L;I20;1,345;717;1007;107;741;25146;2526;107;21;1544;216;2941;237;;956;90;0,189;3,148197464;58,66666667;-24,86625;33,33333333;816,51907;486,619
46718532;11/07/2021;L;I20;1,356;710;1007;109;752;25120;2497;106;23;1528;211;2910;239;;928;91;0,19523913;3,228149733;58,02197802;-25,42758779;32,96703297;816,954525;483,846
46746614;11/07/2021;T;I20;1,495;610;965;133;626;25540;2470;146;31;1415;235;3013;240;;1007;96;0,189;2,029852111;55;-22,81096;31,25;774,89245;493,993
46746621;11/07/2021;T;I20;1,481;609;960;133;626;25540;2470;146;31;1415;235;3013;240;;1007;97;0,189;2,11858326;54,43298969;-23,4247725;30,92783505;777,5745;491,078
46746621;11/07/2021;T;I20;1,4843804;686;1056;109;626;25540;2470;146;31;1415;235;3013;240;;1007;97;0,2;2,124628457;54,43298969;-23,39874417;30,92783505;777,7055;491,38
46746775;11/07/2021;L;I20;1,213;789;1031;102;775;25290;2515;118;0;1783;225;2964;238;;910;106;0,4;4,176135623;49,81132075;-30,464665;28,30188679;821,605;476,757
46746843;11/07/2021;T;I20;1,222;687;1017;109;728;25210;2494;118;25;1502;207;3025;237;;970;111;0,389;2,640918958;47,56756757;-28,5418925;27,02702703;788,5816;485,548
46786623;12/07/2021;T;I20;1,7919544;635;977;131;709;25508;2507;123;18;1582;220;2992;238;;966;79;0,18613677;1,757397686;66,83544304;-19,05187042;37,97468354;778,4237;491,6535
46786661;12/07/2021;T;I20;1,781;620;951;136;700;25510;2513;126;20;1573;222;3003;239;;978;80;0,1930451;1,743000421;66;-19,22348267;37,5;776,7164;491,4494
46787075;13/07/2021;T;I20;1,792;658;1026;123;710;25300;2718;149;6;1492;239;3088;243;;973;80;0,189;1,69359097;66;-18,75662333;37,5;774,709725;497,477
46787068;13/07/2021;T;I20;1,7923489;657;1029;115;757;25620;2501;115;11;1605;216;2963;237;;912;80;0,19234687;1,729577148;66;-19,1835;37,5;776,27325;491,825
46787051;13/07/2021;T;I20;1,819;640;1010;129;748;25368;2649;139;6;1498;233;3013;241;;929;80;0,189;1,700851364;66;-18,78924667;37,5;775,587;498,246
46787082;13/07/2021;T;I20;1,812;668;1025;118;756;25500;2481;114;11;1627;216;2942;236;;912;70;0,19271386;1,581177255;75,42857143;-17,3980065;42,85714286;780,5069;485,09546
46873570;16/07/2021;L;I20;0,907;643;982;109;706;25030;2630;97;12;1445;220;2970;235;;976;137;0,2;3,599864226;38,67162953;-36,14287831;21,97251678;796,8545;482,649
46873808;16/07/2021;L;I20;0,9252191;857;1049;94;759;25512;2474;123;16;1465;250;3022;240;;985;119;0,349;4,413762897;44,3697479;-33,8682925;25,21008403;825,849;486,38
46873839;16/07/2021;L;I20;1,22;796;1043;77;755;25397;2491;118;11;1518;257;3011;241;;990;106;0,4;3,343188519;49,85113582;-28,09492656;28,32450899;812,35705;498,45
46873815;16/07/2021;L;I20;1,218;726;1015;105;723;25273;2577;108;11;1480;240;2948;237;;975;102;0,4;3,726672177;51,86385737;-28,35383272;29,46810078;819,83975;483,888
46873853;17/07/2021;L;I20;1,2134218;788;1009;92;712;25020;2505;111;9;1663;236;2956;235;;1013;98;0,4;3,534662865;54,139379;-27,74723921;30,7610108;825,221895;484,842
46873884;17/07/2021;L;I20;1,2216791;816;1019;97;732;25480;2444;119;3;1427;238;3019;238;;983;90;0,319;3,024523478;58,66666667;-27,94329225;33,33333333;819,434715;450,973
46873891;17/07/2021;L;I20;1,2302846;803;1017;98;741;25170;2341;117;22;1566;264;3006;231;;974;101;0,4;3,790797235;52,27722772;-28,34083567;29,7029703;826,901925;493,708
46873945;17/07/2021;L;I20;1,0326031;792;1024;94;751;25590;2589;144;8;1601;275;2980;228;;947;110;0,31;3,813742898;48;-33,0781;27,27272727;817,789;460,817
46873990;17/07/2021;L;I20;1,1913663;697;1019;112;775;25190;2561;112;11;1530;238;3066;232;;977;107;0,19863367;3,360368605;49,34579439;-29,71782333;28,03738318;811,60708;481,455
46874052;17/07/2021;T;I20;1,011;662;1044;108;757;25040;2987;116;13;1349;243;3056;238;;967;116;0,389;3,147607239;45,56722194;-30,12891771;25,89046701;794,5244;482,488
47034336;23/07/2021;L;I20;1,146;789;1035;76;750;25430;2532;114;23;1520;229;3109;243;;1125;108;0,409;3,637523989;48,88888889;-31,51737;27,77777778;819,9935;473,476
47034374;23/07/2021;L;I20;1,1511786;803;1040;92;760;25580;2516;116;23;1517;232;3115;246;;1136;109;0,449;3,393058686;48,44036697;-31,16052306;27,52293578;814,6954;477,51147
47034411;23/07/2021;L;I20;1,1518852;755;994;108;714;25070;2620;98;12;1455;223;2966;236;;977;108;0,46;3,345507534;48,88888889;-30,60153;27,77777778;815,18675;481,212
47034480;23/07/2021;T;I20;1,0066879;629;1009;127;715;25030;3250;131;0;1519;215;3045;232;;969;135;0,39305666;3,011605882;39,11111111;-32,8334625;22,22222222;779,715;491,196
47034480;23/07/2021;T;I20;1,006;670;1002;121;715;25030;3250;131;0;1519;215;3045;232;;969;133;0,379;2,990059977;39,67013382;-32,15041537;22,53984876;780,1966;493,368
47034466;23/07/2021;L;I20;1,028794;711;1009;117;756;25060;2573;120;9;1542;239;2972;246;;958;128;0,4;3,071600125;41,39505085;-33,03638604;23,51991525;793,44205;491,519
47034466;23/07/2021;L;I20;1,0169762;721;1022;118;756;25060;2573;120;9;1542;239;2972;246;;958;124;0,379;3,255101492;42,58064516;-34,89622983;24,19354839;804,478725;477,932
47034596;23/07/2021;L;I20;1,5692106;754;997;116;735;25200;2542;113;4;1519;218;2986;235;;973;76;0,4;2,251381919;69,47368421;-21,89300333;39,47368421;816,524;478,44
47034602;23/07/2021;L;I20;1,57;809;1033;87;735;25300;2564;120;8;1492;216;2983;238;;994;76;0,389;2,533886345;69,47368421;-21,88888667;39,47368421;820,1362;475,502
47034602;23/07/2021;L;I20;1,57;811;1023;67;735;25300;2564;120;8;1492;216;2983;238;;994;76;0,389;2,533886345;69,47368421;-21,88888667;39,47368421;820,1362;475,502
47034626;23/07/2021;L;I20;1,929;753;1007;118;756;25494;2540;116;4;1655;248;2993;241;;995;71;0,40184125;1,605494005;73,9931674;-19,16620155;42,04157239;793,01165;486,562
47034633;23/07/2021;L;I20;1,6035602;807;1030;63;760;25420;2493;121;16;1506;258;3019;242;;989;69;0,40576035;2,483409741;76,12461138;-21,17387624;43,2526201;824,522625;455,529
47034657;23/07/2021;L;I20;1,616;681;999;65;755;25499;2539;116;4;1660;248;2992;241;;995;87;0,37;2,001289245;60,68965517;-22,931953;34,48275862;793,8034;491,885
47034671;23/07/2021;L;I20;1,36;714;1006;117;742;25100;3057;150;1;1572;287;2998;242;;971;97;0,259;2,864857659;54,43298969;-27,5287746;30,92783505;808,4745;472,79684
47059740;23/07/2021;L;I20;1,205;792;1025;90;723;25210;2482;110;8;1542;243;3006;229;;965;113;0,46;3,583846403;46,72566372;-31,959225;26,54867257;814,514;477,709
47059757;23/07/2021;L;I20;1,251;635;971;124;714;25070;2620;98;12;1455;223;2966;236;;977;96;0,42607418;2,735638659;55;-24,98928;31,25;802,0395;489,414
47059870;23/07/2021;T;I20;1,018;619;1008;120;705;25210;2513;145;20;1437;224;2995;239;;965;116;0,699;2,481104489;45,51724138;-28,96094667;25,86206897;780,105;488,364
47059887;23/07/2021;T;I20;1,014;677;1014;129;718;25320;2570;105;12;1495;251;2931;238;;967;126;0,46259683;2,840788309;41,80902057;-32,77355894;23,75512533;786,15;483,604
47059887;23/07/2021;L;I20;1,0187883;692;991;128;718;25320;2570;105;12;1495;251;2931;238;;967;118;0,439;2,915830816;44,74576271;-30,82346833;25,42372881;790,0817;480,2
47059962;23/07/2021;L;I20;1,006;813;1060;94;796;25180;2431;93;11;1618;236;2945;227;;965;127;0,4;4,103422502;41,57480315;-33,49478209;23,62204724;816,23705;504,50037
47059979;23/07/2021;L;I20;1,008;780;1042;94;784;25147;2467;97;15;1573;226;2939;231;;956;123;0,4190456;3,780342513;42,92682927;-32,47177245;24,3902439;813,259;502,15222
47060010;23/07/2021;L;I20;1,004;775;1013;91;737;25200;2555;120;5;1788;238;2977;233;;919;121;0,43;3,792424195;43,63636364;-34,10374917;24,79338843;816,099;485,57
47060003;23/07/2021;L;I20;1,014;678;1002;117;712;25220;2543;141;2;1604;255;3018;237;;978;118;0,2;3,164085393;44,74576271;-30,59435167;25,42372881;795,8095;485,79
47060140;24/07/2021;L;I20;1,223;735;1016;112;760;25470;2542;116;4;1629;249;2997;242;;996;78;0,31;2,506381438;67,69230769;-22,2238575;38,46153846;810,2932;469,928
47060140;24/07/2021;L;I20;1,223;735;1016;112;760;25470;2542;116;4;1629;249;2997;242;;996;78;0,31;2,506381438;67,69230769;-22,2238575;38,46153846;810,2932;469,928
47060225;24/07/2021;L;I20;1,523;694;1006;92;732;25480;2449;118;5;1434;238;3023;237;;980;82;0,449;2,429667315;64,3902439;-23,58348017;36,58536585;812,387635;474,205
47060263;24/07/2021;L;I20;1,2166667;846;1015;0;732;25480;2444;119;3;1427;238;3019;238;;983;100;0,34;3,564117628;52,8;-31,08308333;30;827,239;461,932
47060270;24/07/2021;L;I20;1,4291519;673;978;123;712;25020;2505;111;9;1663;236;2956;235;;1013;89;0,2;2,892549772;59,3258427;-23,7912575;33,70786517;807,48885;488,989
47060348;24/07/2021;L;I20;1,393;705;991;128;735;25200;2542;113;4;1519;218;2986;235;;973;89;0,289;2,836660843;59,3258427;-25,21221667;33,70786517;811,79;474,75
47060386;24/07/2021;L;I20;1,368;834;1035;97;760;25580;2516;116;23;1517;232;3115;246;;1136;85;0,439;2,892779452;62,11764706;-25,43730825;35,29411765;819,87057;465,739
47060485;24/07/2021;L;I20;1,021;696;1006;125;759;25512;2474;123;15;1464;250;3022;240;;985;127;0,33707365;3,289460483;41,57480315;-33,48937083;23,62204724;795,384;482,164
47060485;24/07/2021;L;I20;1,018;740;998;120;759;25512;2474;123;15;1464;250;3022;240;;985;127;0,34477532;3,321920929;41,42170397;-33,72553677;23,53505907;795,739;481,376
47060492;24/07/2021;L;I20;1,014;673;1024;73;760;25580;2516;116;23;1517;232;3115;246;;1136;127;0,119;3,288068786;41,57480315;-34,17972167;23,62204724;795,2845;475,601
47060508;24/07/2021;L;I20;1,011;682;1032;80;760;25580;2516;116;23;1517;232;3115;246;;1136;131;0,189;3,460264468;40,30534351;-34,31752417;22,90076336;797,115;485,851
47060591;24/07/2021;L;I20;0,9242797;677;1021;122;735;25380;3206;162;0;1540;315;2991;240;;929;146;0,19801912;3,812402219;36,16438356;-38,20467167;20,54794521;796,395;485,829
47060591;24/07/2021;L;I20;0,912;692;997;58;735;25380;3206;162;0;1540;315;2991;240;;929;146;0,189;3,812926112;36,16438356;-36,73919667;20,54794521;796,5025;497,963
47060607;24/07/2021;L;I20;0,907;684;1018;119;753;25010;2563;121;9;1520;235;2969;243;;955;146;0,2;3,863659596;36,16438356;-38,72382333;20,54794521;797,0895;481,742
47060621;24/07/2021;L;I20;0,9013848;683;1019;114;756;25060;2573;120;9;1542;239;2972;246;;958;147;0,1952054;3,918857509;36,0251857;-38,90233382;20,46885551;797,11055;480,992
47060652;24/07/2021;L;I20;0,90781564;715;1034;79;756;25060;2573;120;9;1542;239;2972;246;;958;129;0,209;3,412742983;40,93023256;-35,191673;23,25581395;796,4532;471,753
47060713;24/07/2021;L;I20;1,026;878;1016;0;726;25480;2537;131;2;1521;250;2986;241;;929;91;0,449;4,023878775;58,02197802;-27,60811083;32,96703297;834,71782;473,717
47060720;24/07/2021;L;I20;1,2243965;839;991;0;705;25210;2513;145;20;1437;224;2995;239;;965;91;0,4;3,294973372;58,02197802;-26,03793617;32,96703297;830,6471;495,0468
47060737;24/07/2021;L;I20;1,23;829;983;0;759;25512;2474;123;16;1465;250;3022;240;;985;94;0,4;3,354084937;56,17021277;-27,51395667;31,91489362;826,0549;482,268
47077577;24/07/2021;L;I20;1,2268711;829;988;0;748;25378;2562;125;10;1646;246;2986;238;;994;93;0,4;3,225147513;56,77419355;-26,607455;32,25806452;822,8342;488,058
47077591;24/07/2021;L;I20;1,2300739;816;972;0;737;25280;2582;127;14;1603;242;2989;235;;992;93;0,39543745;3,406692002;56,77419355;-26,49540085;32,25806452;824,6595;488,43286
47077713;24/07/2021;L;I20;1,3205545;741;1013;103;733;25170;2593;127;15;1567;237;2993;234;;992;90;0,1946996;3,304176162;58,66666667;-25,5775875;33,33333333;819,479;477,8845
47077805;24/07/2021;L;I20;1,218;687;1016;119;774;25410;2526;127;40;1517;220;2967;239;;916;110;0,2;2,870653442;48;-28,47533333;27,27272727;795,985;488,14
47077799;24/07/2021;L;I20;1,185;665;990;140;728;25150;3169;130;0;1629;225;3029;233;;964;107;0,189;2,80848725;49,34579439;-28,48940092;28,03738318;798,05365;482,51
47078103;25/07/2021;T;I20;2,0234017;665;1028;114;757;25040;2987;116;13;1349;243;3056;238;;967;69;0,2;1,517843043;76,52173913;-16,880551;43,47826087;775,70442;484,635
47078110;25/07/2021;T;I20;2,025;695;1041;114;730;25422;2530;129;3;1556;249;2982;242;;938;68;0,20736943;1,518480927;77,64705882;-16,35257427;44,11764706;778,33682;492,536
47078127;25/07/2021;T;I20;2,02425;692;1045;105;751;25044;2544;120;9;1583;239;2975;244;;962;70;0,20369445;1,65897957;75,42857143;-17,04091083;42,85714286;782,06105;489,376
47078134;25/07/2021;T;I20;2,003;673;1052;111;773;25657;2657;136;12;1544;268;2989;235;;950;69;0,129;1,520944908;76,52173913;-15,93255253;43,47826087;776,428485;502,053
47190429;30/07/2021;L;I20;0,925;644;1022;107;736;25010;2989;115;14;1342;237;3075;238;;971;106;0,2283003;3,21710977;49,81132075;-27,15395463;28,30188679;802,16613;486,5
47190429;30/07/2021;L;I20;0,925;690;1018;110;736;25010;2989;115;14;1342;237;3075;238;;971;106;0,2283003;3,21710977;49,81132075;-27,15395463;28,30188679;802,16613;486,5
47237357;01/08/2021;T;I20;1,375;697;1019;110;718;25320;2570;105;12;1495;251;2931;238;;967;94;0,4;2,319693269;56,17021277;-24,62627667;31,91489362;792,7795;483,661
47267004;01/08/2021;L;I20;1,572;746;989;118;722;25210;2568;114;4;1521;216;2995;235;;972;64;0,4;2,128686692;81,89877343;-17,82116087;46,53339399;815,73297;488,5325
47267004;01/08/2021;L;I20;1,572;751;995;116;722;25210;2568;114;4;1521;216;2995;235;;972;65;0,4;2,175805719;81,23076923;-17,92039167;46,15384615;816,4645;490,511
47267011;01/08/2021;L;I20;1,572;746;989;118;755;25078;2714;142;9;1451;242;2973;242;;982;64;0,389;2,118934497;82,5;-17,74170667;46,875;816,114;488,402
47267011;01/08/2021;L;I20;1,575;768;1011;95;755;25078;2714;142;9;1451;242;2973;242;;982;65;0,389;2,126663286;81,23076923;-17,99389583;46,15384615;813,724725;487,414
47267035;01/08/2021;L;I20;1,6101654;702;987;92;712;25020;2505;111;9;1663;236;2956;235;;1013;65;0,4;2,398421732;81,23076923;-19,52188333;46,15384615;826,3911;471,936
47267103;01/08/2021;L;I20;1,508;733;1017;95;736;25030;2663;133;7;1564;264;2982;242;;992;72;0,18130893;2,54130068;73,33333333;-19,378254;41,66666667;815,27678;495,269
47267165;01/08/2021;L;I20;1,23;686;975;134;718;25320;2570;105;12;1495;251;2931;238;;967;84;0,389;1,904753173;62,68182775;-22,41145267;35,61467486;790,940185;484,898
47267165;01/08/2021;L;I20;1,2153689;745;997;105;718;25320;2570;105;12;1495;251;2931;238;;967;84;0,389;2,92477106;62,85714286;-23,48696;35,71428571;816,567735;482,752
47267288;01/08/2021;L;I20;0,903;665;995;123;783;25450;2684;130;2;1567;233;2953;229;;922;94;0,189;2,402308885;56,17021277;-25,48566383;31,91489362;794,303685;474,528
47267479;01/08/2021;L;I20;1,835;758;1009;104;746;25070;2587;121;9;1424;235;3028;241;;960;67;0,27;2,426708765;78,80597015;-19,2844425;44,7761194;823,014825;478,966
47267479;01/08/2021;L;I20;1,835;758;1009;104;746;25070;2587;121;9;1424;235;3028;241;;960;67;0,27;2,426708765;78,80597015;-19,2844425;44,7761194;823,014825;478,966
47267578;01/08/2021;L;I20;1,22;682;1002;124;741;25000;2548;117;10;1471;229;3043;242;;956;108;0,189;3,011824974;48,88888889;-29,38266;27,77777778;800,735;475,786
47267578;01/08/2021;L;I20;1,223;700;1007;116;741;25000;2548;117;10;1471;229;3043;242;;956;109;0,189;3,033573244;48,44036697;-29,70746858;27,52293578;800,55985;475,096
47267691;02/08/2021;L;I20;1,325;687;1000;122;736;25154;2601;122;8;1432;241;3020;241;;962;89;0,189;2,61365493;59,3258427;-24,51493727;33,70786517;800,84972;474,85196
47267691;02/08/2021;L;I20;1,322;687;997;123;736;25154;2601;122;8;1432;241;3020;241;;962;89;0,189;2,619592692;59,52662131;-24,40981813;33,82194393;801,05115;474,915
47267806;02/08/2021;T;I20;1,628;646;1006;116;735;25200;2542;113;4;1519;218;2986;235;;973;83;0,189;1,871327123;63,61445783;-21,17909271;36,14457831;780,929;478,28525
47267899;02/08/2021;T;I20;1,486;672;1029;120;719;25260;2617;125;8;1446;251;3011;242;;966;80;0,2;1,742339288;66;-18,77264933;37,5;777,92647;500,231
47423996;07/08/2021;T;I20;1,396;657;1032;112;705;25210;2513;145;20;1437;224;2995;239;;965;106;0,2;2,321470582;49,81132075;-25,35131333;28,30188679;774,22;488,444
47424089;07/08/2021;T;I20;1,4186016;615;1018;135;739;24830;2531;111;25;1367;195;2973;234;;970;106;0,22741273;2,09274021;49,81132075;-25,08905167;28,30188679;767,324;490,652
47424096;07/08/2021;T;I20;1,223;599;1001;126;734;25030;2572;132;20;1554;231;3005;233;;976;120;0,2;2,454397719;44;-28,3373;25;772,0845;494,846
47443893;07/08/2021;L;I20;0,9813041;697;1039;115;724;25200;3157;130;11;1472;253;3048;244;;958;129;0,20567371;3,314298985;40,93023256;-34,46407;23,25581395;796,0645;478,963
47443916;07/08/2021;L;I20;1,003;734;1028;108;719;25060;2727;145;10;1415;230;2980;241;;972;115;0,209;3,163457041;45,91304348;-31,7193;26,08695652;804,954;477,385
47443916;07/08/2021;L;I20;1,113;792;1035;100;719;25060;2727;145;10;1415;230;2980;241;;972;112;0,25;3,092925043;47,14285714;-30,16776;26,78571429;806,555;487,854
47443923;07/08/2021;L;I20;1,156;792;1035;100;746;25520;2526;118;4;1718;247;2983;240;;992;109;0,469;3,348383591;48,44036697;-30,39174333;27,52293578;818,319;486,821
47443930;07/08/2021;L;I20;1,144;693;1002;109;704;25350;2578;141;1;1603;257;3023;239;;979;103;0,41322902;3,164591236;51,26213592;-29,65599776;29,12621359;815,852435;474,003
47444016;07/08/2021;T;I20;1,366;693;1032;112;776;25146;2536;151;13;1481;255;2937;229;;945;98;0,389;2,298847534;54,1413631;-25,72571994;30,76213812;787,7509;476,62054
47444054;07/08/2021;L;I20;1,001;763;1004;100;713;24940;2580;136;5;1396;247;3022;235;;1002;121;0,46;3,641484641;43,63636364;-34,5697;24,79338843;814,169;475,339
47444078;07/08/2021;L;I20;0,991;776;1050;92;779;25420;2766;132;4;1504;237;2952;228;;919;126;0,3597394;3,580042377;41,9047619;-36,316665;23,80952381;812,554;475,746
47444092;07/08/2021;L;I20;1,005609;767;1032;103;739;25060;2548;132;20;1564;234;3002;233;;974;124;0,4;3,213991616;42,58064516;-35,49179667;24,19354839;804,174;472,14
47444146;07/08/2021;T;I20;0,998;681;1030;112;782;25443;2702;130;2;1552;233;2952;228;;921;135;0,39680344;3,195518644;39,11111111;-34,8496875;22,22222222;787,7854;483,014
47444184;07/08/2021;T;I20;1,004;676;1013;117;744;25690;2559;128;0;1706;235;2960;234;;927;131;0,449;2,983438032;40,30534351;-34,54677417;22,90076336;786,8345;478,64
47444191;07/08/2021;T;I20;1,032;693;1032;97;744;25690;2559;128;0;1706;235;2960;234;;927;132;0,46;3,098514191;40;-34,99892;22,72727273;787,269;474,507
47444207;07/08/2021;T;I20;1,024;714;1041;87;681;25640;2623;117;0;1701;237;2980;244;;967;133;0,449;3,195828407;39,69924812;-35,26007333;22,55639098;789,4395;476,394
47444276;07/08/2021;L;I20;1,0690907;817;1054;95;739;25060;2548;132;20;1564;234;3002;233;;974;125;0,419;3,663322359;42,24;-35,07302083;24;814,10845;485,608
47444351;07/08/2021;L;I20;1,417;823;1049;86;766;25404;2534;120;31;1502;222;3047;243;;1027;82;0,389;2,648870238;64,3902439;-23,79886;36,58536585;821,8745;476,294
47444382;07/08/2021;L;I20;1,82;760;1011;91;741;25144;3071;151;0;1569;291;2996;241;;964;66;0,259;2,262533569;80;-19,2528325;45,45454545;823,81862;477,869
47444399;07/08/2021;L;I20;1,8177718;769;1018;102;724;25200;3157;130;11;1472;253;3048;244;;958;67;0,259;2,34405801;78,80597015;-18,49713667;44,7761194;822,23885;493,488
47444405;07/08/2021;L;I20;1,82;752;1003;106;742;25100;3057;150;1;1572;287;2998;242;;971;67;0,25385842;2,257971066;78,80597015;-19,26039508;44,7761194;821,209025;479,492
47444405;07/08/2021;L;I20;1,82;769;1018;102;742;25100;3057;150;1;1572;287;2998;242;;971;67;0,259;2,353187372;78,80597015;-18,42410667;44,7761194;822,73;494,906
47801699;21/08/2021;T;I20;1,4906604;717;1086;105;770;25390;2509;130;6;1674;287;3050;241;;946;97;0,19626415;2,000859284;54,43298969;-22,75976071;30,92783505;769,921025;493,809
47801682;21/08/2021;T;I20;1,4856485;678;1056;100;796;25450;2549;131;6;1654;281;3064;243;;948;88;0,129;1,873538312;60;-22,09028067;34,09090909;771,520515;470,216
47801705;21/08/2021;T;I20;1,488;721;1089;98;770;25390;2509;130;6;1674;287;3050;241;;946;99;0,19582044;2,077252885;53,33333333;-23,240514;30,3030303;769,8231;492,253
47801712;21/08/2021;T;I20;1,4870502;676;1067;109;770;25390;2509;130;6;1674;287;3050;241;;946;101;0,17;1,974445132;52,27722772;-22,90718296;29,7029703;763,32585;496,96545
47802010;21/08/2021;T;I20;1,471999;681;1063;112;724;25200;3157;130;11;1472;253;3048;244;;958;93;0,2;2,047012389;56,77419355;-22,27814225;32,25806452;774,2893;487,4591
47802034;21/08/2021;T;I20;1,396;629;1004;119;697;25150;2557;122;11;1480;270;3004;229;;905;89;0,31;1,826268605;59,3258427;-23,08934417;33,70786517;774,645;471,713
47828937;22/08/2021;L;I20;1,37;722;997;102;704;25320;2534;122;14;1521;275;3014;241;;951;88;0,18962018;2,623436985;59,9615837;-24,06590038;34,06908165;808,054775;486,4793
47829303;22/08/2021;T;I20;2,0507066;664;1002;100;731;25292;2554;109;8;1491;256;3023;235;;894;70;0,189;1,454780937;75,42857143;-17,61228;42,85714286;776,07335;483,2019
47847345;22/08/2021;L;I20;1,016;673;1013;124;755;25085;2714;142;9;1448;241;2972;242;;981;115;0,2;3,110307591;45,91304348;-30,5831;26,08695652;796,0995;481,921
48335047;12/09/2021;L;I20;1,628;644;1021;132;815;25349;2514;129;14;1422;251;2991;239;;970;71;0,31;1,805540393;74,36619718;-20,22334417;42,25352113;789,924;453,566
48335047;12/09/2021;L;I20;1,5688753;712;1018;124;815;25349;2514;129;14;1422;251;2991;239;;970;72;0,289;2,075422385;73,33333333;-20,163336;41,66666667;796,3771;460,1234
48335054;12/09/2021;L;I20;1,57;712;1018;124;817;25343;2519;129;14;1417;251;2993;239;;967;80;0,33;2,497807917;66;-22,45373333;37,5;816,7495;484,514
48335054;12/09/2021;L;I20;1,5653498;784;1036;103;817;25343;2519;129;14;1417;251;2993;239;;967;75;0,34;2,276422661;70,4;-21,36050875;40;814,417075;479,47086
48335139;13/09/2021;L;I20;1,815;756;1023;102;779;25300;2511;130;18;1534;233;2994;230;;917;68;0,2;2,330467549;77,64705882;-19,19666633;44,11764706;822,68235;488,22
48335139;13/09/2021;L;I20;1,815;762;1024;103;779;25300;2511;130;18;1534;233;2994;230;;917;68;0,189;2,43064501;77,64705882;-19,34927533;44,11764706;825,75992;488,16
48335139;13/09/2021;L;I20;1,812;763;1039;94;779;25300;2511;130;18;1534;233;2994;230;;917;68;0,209;2,56263498;77,64705882;-19,66307833;44,11764706;829,605975;485,79
48335139;13/09/2021;L;I20;1,8141458;764;1029;98;779;25300;2511;130;18;1534;233;2994;230;;917;68;0,189;2,561770735;77,64705882;-19,7064;44,11764706;829,46097;484,839
48335252;13/09/2021;T;I20;1,787;613;983;129;714;25240;2718;149;7;1466;237;3096;243;;975;72;0,189;1,438713172;73,33333333;-16,8171;41,66666667;772,29185;499,644
48335337;13/09/2021;T;I20;1,013;637;1014;129;723;25320;2501;123;6;1598;225;2887;236;;977;124;0,4;3,022293815;42,58064516;-30,71252667;24,19354839;790,9095;501,891
48527989;18/09/2021;L;I20;1,179;767;1018;85;811;25360;2507;129;13;1430;253;2988;239;;975;107;0,4;3,232957449;49,34579439;-29,75259833;28,03738318;813,82;485,526
48527989;18/09/2021;L;I20;1,1700029;789;1050;103;811;25360;2507;129;13;1430;253;2988;239;;975;107;0,409;3,883423727;49,34579439;-29,929505;28,03738318;820,2095;484,842
48527972;18/09/2021;L;I20;1,335;767;1018;85;707;25270;2565;142;14;1402;224;3031;242;;966;91;0,319;2,609680202;58,02197802;-26,02114667;32,96703297;813,1845;481,134
48528003;18/09/2021;L;I20;1,208;778;1030;102;726;25520;2567;165;2;1468;279;2982;234;;921;106;0,389;3,220829335;49,81132075;-29,67858667;28,30188679;813,9495;483,075
48528010;18/09/2021;L;I20;1,21;799;1021;91;726;25170;2574;127;13;1489;255;2995;243;;964;92;0,409;3,35346911;57,39130435;-26,58150633;32,60869565;828,00115;485,507
48528027;18/09/2021;L;I20;1,37;813;1029;103;739;25360;2556;151;8;1441;267;2996;233;;964;82;0,4;2,651954037;64,3902439;-23,78602017;36,58536585;817,27205;472,037
48528348;18/09/2021;T;I20;2,014135;666;1038;116;761;25105;2525;125;15;1514;226;3012;238;;932;72;0,189;1,58928904;73,33333333;-17,258874;41,66666667;776,1574;490,365
48556550;18/09/2021;T;I20;1,2921922;638;1006;128;764;25111;2530;125;15;1513;226;3019;237;;928;59;0,2;1,363385629;89,49152542;-14,77787062;50,84745763;780,760065;487,23697
48663823;30/09/2021;L;I20;1,523;704;988;127;728;25320;2528;148;21;1432;226;2994;242;;966;80;0,39732194;2,043714008;66;-21,40313333;37,5;794,639;477,122
48663991;30/09/2021;T;I20;1,011;676;987;118;700;25510;2513;126;20;1573;222;3003;239;;978;118;0,389;3,365132266;44,74576271;-32,32910408;25,42372881;792,472425;463,368
48663991;30/09/2021;T;I20;1,0062946;744;1006;96;700;25510;2513;126;20;1573;222;3003;239;;978;55;0,379;1,896082599;96;-14,33651725;54,54545455;806,56602;480,058
48664008;30/09/2021;L;I20;1,213;710;980;124;737;25260;2524;118;5;1584;205;2992;239;;929;83;0,39716205;2,537107644;63,61445783;-23,064455;36,14457831;808,424825;481,657
48811684;02/10/2021;L;I20;1,498;697;985;117;731;25096;2576;108;6;1476;214;2988;235;;972;74;0,189;3,153469496;71,35135135;-19,43318008;40,54054054;817,225495;482,731
48812098;02/10/2021;L;I20;1,618;633;989;123;774;25200;2527;127;9;1494;227;3018;225;;921;68;0,479;1,475113538;77,64705882;-16,53057333;44,11764706;783,7195;502,174
48812098;02/10/2021;L;I20;1,567;712;995;133;774;25200;2527;127;9;1494;227;3018;225;;921;68;0,439;1,741496517;77,64705882;-18,35403017;44,11764706;792,509575;472,279
48812098;02/10/2021;L;I20;1,559;809;1042;94;774;25200;2527;127;9;1494;227;3018;225;;921;77;0,439;2,267381649;68,57142857;-21,58590408;38,96103896;815,9333;487,7053
48812128;02/10/2021;L;I20;1,631;793;1009;76;760;25190;2515;157;13;1478;247;2938;228;;946;73;0,47870618;2,437470657;72,32876712;-21,4918205;41,09589041;822,28392;474,63
48812104;02/10/2021;L;I20;1,559;633;989;123;723;25320;2501;123;6;1598;225;2887;236;;977;77;0,439;2,26617573;68,57142857;-21,58784833;38,96103896;815,955;487,696
48812104;02/10/2021;L;I20;1,5603817;741;993;97;723;25320;2501;123;6;1598;225;2887;236;;977;73;0,449;2,388911132;72,32876712;-20,55119725;41,09589041;814,04845;476,92
48812104;02/10/2021;L;I20;1,559;809;1042;94;723;25320;2501;123;6;1598;225;2887;236;;977;77;0,439;2,26617573;68,57142857;-21,58784833;38,96103896;815,955;487,696
48812142;02/10/2021;L;I20;1,707;743;1003;111;689;25340;2677;141;4;1527;242;2940;240;;986;66;0,27;3,192246441;80;-19,386235;45,45454545;819,4295;470,843
48812159;02/10/2021;L;I20;1,817;743;1003;111;776;25210;2480;121;16;1432;224;3020;230;;894;66;0,25;2,313632486;80;-17,942815;45,45454545;820,179;496,566
48812159;02/10/2021;L;I20;1,82;758;1052;99;776;25210;2480;121;16;1432;224;3020;230;;894;68;0,239;2,307867389;77,64705882;-18,54552667;44,11764706;818,7995;496,929
48812197;02/10/2021;L;I20;1,638;708;980;125;700;25510;2513;126;20;1573;222;3003;239;;978;84;0,17;2,30266234;62,85714286;-22,2761;35,71428571;805,325;496,04
48812210;02/10/2021;L;I20;1,4111006;718;1017;114;747;25610;2548;117;13;1469;287;2953;238;;945;90;0,2;2,937738191;58,66666667;-25,28145;33,33333333;810,040525;473,984
48812210;02/10/2021;L;I20;1,445;738;1010;67;747;25610;2548;117;13;1469;287;2953;238;;945;90;0,18;2,75346699;58,66666667;-24,6054;33,33333333;808,18;483,138
48812258;02/10/2021;L;I20;1,419;722;1011;108;689;25340;2677;141;4;1527;242;2940;240;;986;91;0,189;3,378609958;58,02197802;-24,39983;32,96703297;817,074;492,533
48812241;02/10/2021;L;I20;1,422;722;1011;108;689;25340;2677;141;4;1527;242;2940;240;;986;91;0,1895408;2,375276576;58,02197802;-24,46724583;32,96703297;796,9216;491,704
48812265;02/10/2021;L;I20;1,419;707;997;116;723;25320;2501;123;6;1598;225;2887;236;;977;88;0,189;3,50344853;60;-23,70692573;34,09090909;817,429;491,15274
48812289;02/10/2021;L;I20;1,411;728;1016;112;738;25130;2487;124;14;1541;225;2968;247;;962;90;0,20796736;2,902592008;58,66666667;-24,51298575;33,33333333;812,18413;488,90665
48812272;02/10/2021;L;I20;1,419;707;997;116;723;25320;2501;123;6;1598;225;2887;236;;977;88;0,189;3,52677785;60;-23,63012667;34,09090909;817,5945;492,19
48812296;02/10/2021;L;I20;1,412;738;1007;70;730;25267;2625;157;11;1457;220;3005;234;;947;90;0,20531818;3,205033014;58,66666667;-25,3016775;33,33333333;816,46035;478,966
48836043;03/10/2021;T;I20;2,017;646;1019;123;747;25070;2489;123;15;1527;224;2966;246;;958;69;0,1620754;1,360110369;76,52173913;-15,398155;43,47826087;767,1354;505,135
48836326;03/10/2021;L;I20;1,011;561;954;94;756;25293;2510;128;14;1533;225;2937;235;;952;113;0,2;3,27156316;46,72566372;-30,40707583;26,54867257;802,5995;484,553
48836326;03/10/2021;L;I20;1,011;606;976;155;756;25293;2510;128;14;1533;225;2937;235;;952;113;0,2;3,27156316;46,72566372;-30,40707583;26,54867257;802,5995;484,553
48836319;03/10/2021;L;I20;1,113;561;954;94;756;25293;2510;128;14;1533;225;2937;235;;952;113;0,189;2,065598023;46,72566372;-26,14490417;26,54867257;772,014;508,394
48836319;03/10/2021;L;I20;1,0145;606;976;155;756;25293;2510;128;14;1533;225;2937;235;;952;113;0,189;2,383142716;46,72566372;-28,2553675;26,54867257;780,5004;490,062
48836319;03/10/2021;L;I20;1,014;623;979;137;756;25293;2510;128;14;1533;225;2937;235;;952;113;0,189;2,463741351;46,72566372;-28,87536083;26,54867257;783,349515;486,299
48836333;03/10/2021;L;I20;1,21;708;1000;124;730;25160;2565;116;15;1449;246;2974;243;;943;100;0,36;2,450748259;52,8;-24,97340583;30;792,204;498,36813
48836333;03/10/2021;L;I20;1,235;828;1035;87;730;25160;2565;116;15;1449;246;2974;243;;943;91;0,419;3,319648827;58,02197802;-25,58548417;32,96703297;829,195;496,119
48836357;03/10/2021;L;I20;1,557;805;1017;99;747;25290;2510;128;13;1533;222;2912;238;;969;74;0,46014172;2,770221226;71,35135135;-20,30588367;40,54054054;825,52957;496,141
48836524;03/10/2021;L;I20;1,2703588;773;1002;116;689;25340;2677;141;4;1527;242;2940;240;;986;77;0,319;2,513402989;68,57142857;-23,110549;38,96103896;812,48445;456,2756
48836548;03/10/2021;L;I20;1,269;772;1025;100;741;25000;2548;117;10;1471;229;3043;242;;956;95;0,36;3,012816759;55,57894737;-27,25914167;31,57894737;818,8195;482,204
48836845;03/10/2021;T;I20;1,417;733;1060;128;774;25200;2527;127;9;1494;227;3018;225;;921;97;1,21;2,08358184;54,43298969;-21,1312075;30,92783505;777,479;523,322
48875259;04/10/2021;T;I20;1,018;655;1035;114;758;25150;2558;124;12;1512;227;3045;235;;923;138;0,389;2,928307212;38,26086957;-31,95597;21,73913043;777,63575;505,902
48985266;09/10/2021;L;I20;0,805;670;1029;109;762;25340;2572;128;9;1522;232;3039;230;;923;148;0,189;4,147129568;35,67567568;-40,45222333;20,27027027;800,5545;477,769
48985297;09/10/2021;L;I20;0,824;780;1053;95;779;25300;2511;130;18;1534;233;2994;230;;917;148;0,40024877;4,776048205;35,67567568;-38,75515667;20,27027027;815,05865;507,339
48985310;09/10/2021;L;I20;0,811;655;986;125;746;25020;2632;125;0;1655;242;2990;230;;930;140;0,37125644;3,986473732;37,71428571;-35,227878;21,42857143;800,194;499,805
48985365;09/10/2021;L;I20;1,014;691;1030;111;767;25310;2671;134;5;1645;223;3023;235;;932;135;0,2;3,524566138;39,11111111;-35,7391125;22,22222222;796,229;482,548
48985396;09/10/2021;L;I20;1,013;687;1024;116;728;25020;2709;134;2;1529;248;3020;233;;949;136;0,189;3,521498749;38,82352941;-32,98861333;22,05882353;795,515;508,574
48985419;09/10/2021;T;I20;1,013;651;992;125;721;25098;2577;137;6;1542;227;3070;234;;952;135;0,389;3,083835362;39,11111111;-34,0270875;22,22222222;785,020475;488,727
48985471;09/10/2021;L;I20;1,052;704;1002;109;754;25345;2677;134;4;1668;223;3019;235;;933;128;0,37;3,212263412;41,25;-34,39328;23,4375;794,37273;477,463
48985549;09/10/2021;L;I20;0,915;654;991;123;701;25390;2589;149;12;1422;212;2993;237;;983;147;0,189;3,693809207;35,91836735;-38,72274;20,40816327;794,459;483,825
48985570;09/10/2021;L;I20;0,901;666;995;93;710;25130;2544;136;7;1592;232;3073;243;;979;130;0,189;3,443405858;40,61538462;-35,33517;23,07692308;797,9509;476,411
49009040;09/10/2021;L;I20;1,417;771;1053;97;800;25320;2607;132;6;1610;226;3004;233;;928;94;0,2;2,993433795;56,36434596;-27,53142352;32,02519657;816,6513;470,4767
49009316;10/10/2021;L;I20;1,222;734;979;114;675;25170;2619;145;8;1405;220;3020;215;;937;107;0,389;3,186069218;49,34579439;-29,118445;28,03738318;813,58845;491,888
49009330;10/10/2021;L;I20;1,365246;855;1047;95;732;25470;2599;165;3;1446;274;2995;236;;922;92;0,34246093;3,128525634;57,39130435;-27,10951197;32,60869565;827,66272;480,29007
49009446;10/10/2021;T;I20;1,2913184;585;957;140;741;24920;2646;144;1;1417;226;3050;229;;934;85;0,2;1,726003988;62,11764706;-21,53495542;35,29411765;774,92495;478,257
49050688;10/10/2021;T;I20;1,531;680;1005;114;690;25360;2594;139;6;1508;210;2698;243;;963;87;0,389;2,082324877;60,68965517;-22,1715875;34,48275862;789,675;489,515
49050756;10/10/2021;L;I20;1,618;818;1030;94;758;25280;2613;173;11;1539;240;3005;234;;947;80;0,449;2,707685126;66;-23,28544667;37,5;823,08885;479,167
49050947;10/10/2021;L;I20;0,924;837;1055;88;726;25520;2567;165;2;1468;279;2982;234;;921;124;0,33;4,598230388;42,58064516;-37,10944383;24,19354839;824,132325;466,891
49051030;10/10/2021;L;I20;0,912;702;1044;110;800;25320;2607;132;6;1610;226;3004;233;;928;131;0,2;3,499499976;40,30534351;-35,52807333;22,90076336;799,4045;477,971
49051122;10/10/2021;L;I20;1,373;831;1020;88;723;25320;2501;123;6;1598;225;2887;236;;977;86;0,389;3,190103295;61,39534884;-26,06910833;34,88372093;829,16378;470,864
49051146;10/10/2021;L;I20;1,368;805;1001;89;676;25200;2615;147;9;1397;221;3013;215;;939;84;0,389;3,054536481;62,85714286;-24,932558;35,71428571;825,07672;474,205
49051252;11/10/2021;T;I20;1,424;584;967;147;722;25270;2595;108;10;1507;229;3068;236;;966;69;0,19660696;1,482340765;76,18117615;-16,23319647;43,28475918;775,94945;498,63
49566361;31/10/2021;L;I20;1,562;806;1011;95;723;25150;2492;110;6;1604;234;2953;235;;890;67;0,44975024;2,281543364;78,80597015;-19,55879633;44,7761194;826,6128;476,615
49566378;31/10/2021;L;I20;1,983;738;993;124;755;24870;2480;113;4;1547;218;2955;226;;917;64;0,389;1,564477758;82,5;-16,40467733;46,875;799,737925;505,436
49566385;31/10/2021;L;I20;1,5521288;720;982;100;717;25230;2536;119;6;1595;245;2968;236;;912;77;0,469;1,965473853;68,57142857;-20,37797172;38,96103896;799,65095;490,53622
49566507;31/10/2021;L;I20;1,22;689;992;128;752;24914;2481;112;4;1555;220;2954;227;;914;102;0,38199094;2,4213368;51,76470588;-25,65062;29,41176471;789,84455;494,988
49566576;31/10/2021;L;I20;1,597;750;998;119;720;25280;2584;138;4;1631;251;2986;242;;937;81;0,46;2,350490157;65,18518519;-22,5939375;37,03703704;810,388525;481,903
49566590;31/10/2021;L;I20;1,601;765;998;109;712;25260;2580;133;4;1610;259;2973;237;;940;79;0,46;2,448084568;66,83544304;-22,78368558;37,97468354;818,377065;476,067
49566583;31/10/2021;L;I20;1,597;750;998;119;720;25280;2584;138;4;1631;251;2986;242;;937;81;0,46;2,343874625;65,18518519;-22,5592425;37,03703704;810,2545;482,268
49566620;31/10/2021;L;I20;1,802;752;1007;102;731;25240;2494;110;7;1615;235;2947;236;;894;71;0,25;2,324763357;74,36619718;-20,87057011;42,25352113;822,7877;474,39337
49566637;31/10/2021;L;I20;1,814;727;999;106;740;25140;2566;138;5;1554;240;2994;240;;938;68;0,27;2,313580554;77,64705882;-20,27383507;44,11764706;824,62565;471,32794
49566767;31/10/2021;T;I20;1,7677898;658;1059;119;850;25150;2559;106;16;1505;213;3027;242;;955;75;0,18302538;1,615316878;70,4;-17,682375;40;772,03945;489,821
49566750;31/10/2021;T;I20;1,537;635;990;113;712;25260;2603;133;4;1610;259;2973;237;;940;71;0,19962686;1,635394853;74,36619718;-18,4487394;42,25352113;783,494;475,36932
49566774;31/10/2021;T;I20;1,5333035;584;969;137;729;25420;2692;134;2;1719;224;3012;235;;937;75;0,2;1,504394638;70,4;-17,796875;40;769,15387;489,44
49566781;31/10/2021;T;I20;1,376;615;1027;127;850;25150;2559;106;16;1505;213;3027;242;;955;49;0,189;0,969996675;107,755102;-10,82487583;61,2244898;766,7445;504,161
49566835;31/10/2021;L;I20;1,417;740;1024;109;746;25100;2533;128;5;1502;224;2981;233;;942;95;0,189;3,091789819;55,57894737;-26,93622083;31,57894737;819,335;481,153
49566842;31/10/2021;L;I20;1,424;740;1024;109;757;25140;2533;139;8;1494;231;2991;239;;940;64;0,2;1,430517619;82,5;-15,08389333;46,875;780,954;502,846
49566842;31/10/2021;L;I20;1,419;750;1023;102;757;25140;2533;139;8;1494;231;2991;239;;940;87;0,189;2,805271008;60,68965517;-24,2400705;34,48275862;817,6829;481,171
49566873;31/10/2021;L;I20;1,313203;719;1014;106;743;25160;2530;138;8;1492;231;2992;237;;940;93;0,189;3,010751729;56,77419355;-26,13517;32,25806452;811,7695;480,462
49566880;31/10/2021;L;I20;1,315;719;1014;106;744;25087;2519;123;3;1520;222;2971;231;;941;93;0,2;3,008278672;56,77419355;-26,1327675;32,25806452;811,759;480,462
49566880;31/10/2021;L;I20;1,3188454;724;1019;122;744;25087;2519;123;3;1520;222;2971;231;;941;94;0,2;3,257658267;56,17021277;-26,624325;31,91489362;815,40787;476,334
49578779;01/11/2021;L;I20;0,824;714;1009;116;729;25420;2692;134;2;1719;224;3012;235;;937;135;0,389;3,76986793;39,11111111;-34,1240625;22,22222222;802,9745;505,354
49578984;01/11/2021;L;I20;1,419;712;1009;72;719;25060;2727;145;10;1415;230;2980;241;;972;91;0,2;2,862229622;58,02197802;-25,6412975;32,96703297;809,989;480,182
49578984;01/11/2021;L;I20;1,416;727;1009;84;719;25060;2727;145;10;1415;230;2980;241;;972;92;0,189;2,720154781;57,39130435;-26,116615;32,60869565;810,94595;480,605
49578977;01/11/2021;L;I20;1,322;712;1009;72;731;25000;2605;108;17;1552;214;2974;239;;959;90;0,289;2,795325102;58,66666667;-23,84985;33,33333333;809,7145;496,851
49579091;01/11/2021;T;I20;1,302;588;987;114;697;25170;2546;101;11;1619;212;3001;231;;983;110;0,2;2,176659608;48;-24,99841667;27,27272727;764,0695;492,88
49702295;07/11/2021;T;I20;1,7793763;697;1028;116;697;25160;2553;102;12;1602;211;3014;232;;981;78;0,18;2,481152633;67,69230769;-18,60619085;38,46153846;789,361225;478,35516
49702318;08/11/2021;T;I20;1,789;642;1007;123;716;25240;2662;127;8;1484;226;3038;236;;971;78;0,2;1,677204701;67,69230769;-18,425147;38,46153846;775,3074;494,682
49702301;08/11/2021;T;I20;1,7690616;656;1005;114;697;25170;2546;101;11;1619;212;3001;231;;983;78;0,2;1,780994196;67,69230769;-19,2215725;38,46153846;781,25125;487,917
49702356;08/11/2021;T;I20;1,8071964;647;1024;105;703;25440;2596;143;6;1483;214;2687;245;;968;78;0,189;1,710755513;67,69230769;-19,0283301;38,46153846;777,21085;486,98816
49702394;08/11/2021;T;I20;1,771;645;1006;115;703;25440;2596;143;6;1483;214;2687;245;;968;78;0,2;1,655475253;67,69230769;-18,60209325;38,46153846;774,872575;492,515
49702424;08/11/2021;T;I20;1,768;614;978;122;697;25170;2546;101;11;1619;212;3001;231;;983;78;0,1947671;1,690231826;67,69230769;-18,662605;38,46153846;777,17083;493,812
49702400;08/11/2021;T;I20;1,781;647;1012;119;722;25270;2595;108;10;1507;229;3068;236;;966;78;0,189;1,688789227;67,69230769;-18,57518;38,46153846;776,3145;493,548
49702448;08/11/2021;T;I20;1,770377;634;1000;131;744;25144;2608;103;7;1503;225;3083;232;;921;78;0,189;1,66634753;67,69230769;-18,66891;38,46153846;776,2553;493,325
49702431;08/11/2021;T;I20;1,761;652;1013;124;695;25200;2657;130;7;1503;225;3018;233;;974;78;0,19660614;1,672080123;67,69230769;-18,5844386;38,46153846;775,28952;492,476
49702455;08/11/2021;T;I20;1,7726028;635;999;119;706;25110;2681;131;9;1472;222;3036;236;;977;78;0,19487686;1,631873704;67,69230769;-18,67725405;38,46153846;774,868725;492,71643
49702530;08/11/2021;T;I20;1,491;528;894;124;723;25320;2501;123;6;1598;225;2887;236;;977;88;0,189;1,941554698;60;-21,02899333;34,09090909;777,59575;493,141
49702530;08/11/2021;T;I20;1,495764;624;1001;129;723;25320;2501;123;6;1598;225;2887;236;;977;88;0,189;1,79942613;60;-21,00486667;34,09090909;772,829;492,109
49899340;13/11/2021;L;I20;1,291;716;1006;106;721;25200;2542;138;6;1672;225;2994;254;;1005;77;0,189;2,670543838;68,57142857;-21,18397307;38,96103896;819,74905;495,63016
49899357;13/11/2021;L;I20;1,254;690;991;104;704;25190;2603;132;4;1594;255;2984;239;;941;85;0,20612851;2,935502025;62,11764706;-24,41100833;35,29411765;818,52377;476,634
49899982;14/11/2021;T;I20;1,287;606;994;122;723;25150;2492;110;6;1604;234;2953;235;;890;110;0,18;2,167783389;48;-25,57710833;27,27272727;768,014;494,156
49918069;14/11/2021;L;I20;1,434;729;1034;110;760;25290;2611;176;11;1573;244;3004;234;;945;91;0,2066087;2,770009524;58,02197802;-25,29087167;32,96703297;810,407165;480,403
49918076;14/11/2021;L;I20;1,3944659;703;992;91;716;25390;2609;145;4;1662;273;2934;243;;964;90;0,189;3,301225965;58,66666667;-25,368255;33,33333333;818,653325;478,235
